Repository: phbillet/EzStacking

# EZStacking
EZStacking is a [**development tool**](#ezstacking---as-development-tool) designed to adress [**supervised learning**](https://en.wikipedia.org/wiki/Supervised_learning) problems. 

EZStacking handles **classification** and **regression** problems for **structured data** (_cf. Notes hereafter_). 

EZStacking allows the **final model** to be **optimised** along three axes:
- the number of **features**
- the number of **level 0 models**
- the **complexity** (depth) of the level 0 models.

The main principles used in EZStacking are also presented in these two articles:

File: dataset/CPN50_cement_composition_strength.csv (part 2 of 3)
,date,ric,nat,pl,em,ml,rie,g75µ,g45µ,sba,r1_iram1622,r2_iram1622,r3_iram1622,r7_iram1622,r28_iram1622,r91_iram1622,pf,so3,mgo,sio2,fe2o3,caot,al2o3,na2o,k2o
331,2019-02-19,5527ST,AC,2,LML,2,5527ST,0.08,1.64,417.0,22.6,33.4,38.8,48.3,57.4,,1.82,2.86,0.74,22.67,3.84,60.82,5.05,0.11,1.22
332,2019-02-20,5528ST,AC,3,LML,3,5528ST,0.16,1.89,421.0,,30.7,,44.7,56.8,,2.19,2.86,1.18,22.89,3.78,59.98,5.25,0.1,1.21
333,2019-02-22,5557ST,AC,2,LML,2,5557ST,0.22,1.82,429.0,,32.9,,45.8,54.8,,2.06,2.9,0.79,21.89,3.94,60.21,4.79,0.14,1.2
334,2019-02-22,5552ST,AC,3,LML,3,5552ST,0.29,2.51,415.0,,32.1,,45.1,53.2,,2.39,2.73,0.92,21.92,3.91,60.14,4.79,0.14,1.16
335,2019-02-24,5560ST,AC,2,LML,2,5560ST,0.66,2.46,433.0,,32.3,,46.8,59.0,,2.57,2.86,0.78,21.57,3.77,60.72,4.82,0.13,1.12
336,2019-02-24,5561ST,AC,3,LML,3,5561ST,0.27,2.26,456.0,,31.9,,46.2,59.0,,2.67,2.92,0.8,22.06,3.78,59.93,4.98,0.14,1.26
337,2019-02-25,5567ST,AC,3,LML,3,5567ST,0.23,3.5,411.0,,29.2,,45.0,57.3,,2.7,3.15,0.86,22.79,3.79,62.15,4.96,0.11,1.37
338,2019-02-27,5567ST,AC,2,LML,2,5567ST,0.18,1.68,450.0,21.6,32.1,37.3,48.4,56.8,,2.63,2.9,0.81,22.0,3.8,61.17,4.88,0.14,1.21
339,2019-02-27,5570ST,AC,3,LML,3,5570ST,0.61,3.71,444.0,,29.9,,45.9,57.6,,2.71,2.74,0.79,21.65,3.76,61.18,4.75,0.13,1.15
340,2019-03-01,5611ST,AC,2,LML,2,5611ST,0.22,1.79,418.0,,34.7,,51.1,58.7,,1.95,2.98,0.74,21.73,3.86,61.26,4.8,0.13,1.05
341,2019-03-01,5612ST,AC,3,LML,3,5612ST,0.32,2.26,428.0,,31.7,,43.6,57.9,,2.53,2.78,0.75,21.71,3.8,61.44,4.76,0.14,1.09
342,2019-03-03,5616ST,AC,2,LML,2,5616ST,0.15,1.67,421.0,,31.7,,45.6,61.0,,1.78,2.84,0.73,21.84,3.9,61.19,4.87,0.13,1.04
343,2019-03-03,5617ST,AC,3,LML,3,5617ST,0.19,1.78,424.0,,33.4,,46.5,60.8,,1.76,2.86,0.74,21.99,3.89,61.31,4.93,0.14,1.06
344,2019-03-06,5625ST,AC,2,LML,2,5625ST,0.18,1.78,415.0,22.1,32.5,38.2,48.6,63.3,,1.55,2.88,0.78,22.0,3.85,61.08,4.98,0.14,1.0
345,2019-03-06,5670ST,AC,3,LML,3,5670ST,0.19,1.69,418.0,,32.3,,47.2,61.3,,1.75,2.87,0.77,21.6,3.77,60.78,4.87,0.13,1.02
346,2019-03-08,5677ST,AC,2,LML,2,5677ST,0.08,1.43,424.0,,33.7,,46.7,59.1,,1.67,2.88,0.77,22.17,3.86,61.28,5.0,0.14,0.96
347,2019-03-08,5672ST,AC,3,LML,3,5672ST,0.17,2.2,420.0,,33.1,,48.3,59.8,,1.7,2.9,0.86,22.8,3.99,60.89,4.77,0.14,0.98
348,2019-03-10,5620ST,AC,3,LML,3,5620ST,0.16,1.94,410.0,,33.5,,49.9,60.7,,1.76,2.87,0.74,21.98,3.9,61.2,4.95,0.14,0.97
349,2019-03-11,5679ST,AC,2,LML,2,5679ST,0.12,1.68,419.0,,32.9,,49.6,59.1,,2.04,2.88,0.76,21.76,3.83,60.6,4.88,0.13,0.99
350,2019-03-11,5622ST,AC,3,LML,3,5622ST,0.14,2.4,416.0,,31.9,,47.9,59.0,,2.26,2.81,0.79,21.94,3.82,61.23,4.87,0.14,1.03
351,2019-03-12,5626ST,AC,2,LML,2,5626ST,0.14,1.56,430.0,19.3,30.9,36.9,46.5,57.6,,2.04,2.83,0.81,21.94,3.85,60.74,4.94,0.14,1.09
352,2019-03-13,5651ST,AC,3,LML,3,5651ST,0.63,3.76,398.0,,33.0,,49.6,60.9,,2.04,2.84,0.8,21.65,3.78,61.34,4.89,0.13,1.05
353,2019-03-15,5656ST,AC,2,LML,2,5656ST,0.32,2.0,415.0,,30.4,,48.1,57.8,,1.59,2.87,0.88,21.36,3.85,60.2,4.57,0.13,1.11
354,2019-03-15,5657ST,AC,3,LML,3,5657ST,0.21,1.92,422.0,,31.9,,48.5,60.2,,1.49,2.9,0.79,21.66,3.87,61.58,4.28,0.12,1.14
355,2019-03-17,5661ST,AC,2,LML,2,5661ST,0.2,1.8,419.0,,32.0,,48.6,62.0,,1.57,2.91,0.99,21.7,4.08,61.49,4.66,0.14,1.0
356,2019-03-17,5662ST,AC,3,LML,3,5662ST,0.18,1.69,409.0,,31.6,,49.0,61.8,,1.48,2.9,1.0,21.66,4.25,60.84,4.36,0.12,0.99
357,2019-03-18,5667ST,AC,3,LML,3,5667ST,0.15,1.44,411.0,,32.0,,48.6,59.3,,1.63,3.03,0.76,22.1,3.89,61.32,5.02,0.14,0.9
358,2019-03-19,5677ST,AC,2,LML,2,5677ST,0.46,1.37,400.0,20.6,31.8,36.3,47.1,61.1,,1.65,2.96,0.82,22.19,4.01,61.8,4.96,0.14,0.97
359,2019-03-20,5677ST,AC,3,LML,3,5677ST,0.36,1.59,410.0,,32.1,,48.7,59.5,,1.53,2.95,0.77,22.1,3.98,60.89,4.9,0.15,0.99
360,2019-03-22,5682ST,AC,2,LML,2,5682ST,0.3,2.62,408.0,,31.8,,46.1,62.1,,2.32,2.8,0.73,21.76,3.73,61.35,4.91,0.14,1.02
361,2019-03-22,5687ST,AC,3,LML,3,5687ST,0.22,1.63,404.0,,30.5,,45.9,57.7,,1.83,2.91,0.77,21.86,3.79,61.37,4.98,0.14,1.05
362,2019-03-24,5688ST,AC,2,LML,2,5688ST,0.21,1.47,428.0,,31.9,,49.7,58.9,,3.31,2.83,0.75,20.34,3.97,62.83,4.09,0.13,0.77
363,2019-03-24,5689ST,AC,3,LML,3,5689ST,0.29,1.85,431.0,,30.2,,47.2,60.1,,3.65,2.77,0.72,21.34,3.69,61.47,4.69,0.14,0.98
364,2019-03-25,5692ST,AC,3,LML,3,5692ST,0.61,2.5,435.0,,29.9,,46.8,58.7,,3.93,2.71,0.78,21.18,3.92,61.68,4.48,0.14,0.95
365,2019-03-27,5700ST,AC,2,LML,2,5700ST,0.22,2.03,438.0,19.7,33.0,36.0,49.8,61.0,,3.63,2.87,0.74,20.08,4.08,63.34,3.89,0.12,0.74
366,2019-03-27,5702ST,AC,3,LML,3,5702ST,0.24,2.48,442.0,,30.8,,47.8,58.7,,4.11,2.72,0.77,21.02,4.25,61.76,4.12,0.13,0.89
367,2019-03-29,5709ST,AC,2,LML,2,5709ST,0.31,2.54,427.0,,34.1,,50.4,59.9,,3.74,2.89,0.74,20.11,4.07,63.55,3.95,0.13,0.72
368,2019-03-31,5712ST,AC,2,LML,2,5712ST,0.27,2.24,436.0,,35.1,,49.3,59.1,,3.43,2.89,0.73,20.27,3.76,63.16,4.33,0.13,0.84
369,2019-04-26,5878ST,AC,2,LML,2,5878ST,0.14,2.27,430.0,,33.4,,48.7,58.2,,2.71,2.92,0.9,22.79,4.1,60.9,4.88,0.14,1.09
370,2019-04-28,5882ST,AC,2,LML,2,5882ST,0.23,1.92,435.0,,32.8,,50.9,60.1,,3.11,2.92,0.9,21.96,3.9,62.11,4.64,0.1,1.14
371,2019-05-01,5896ST,AC,2,LML,2,5896ST,0.19,1.84,421.0,21.0,34.4,40.8,50.1,59.4,,3.82,2.89,0.57,20.63,3.97,63.32,4.02,0.12,0.79
372,2019-05-03,5960ST,AC,2,LML,2,5960ST,0.34,2.29,432.0,,30.4,,48.0,58.0,,3.71,2.87,0.77,20.35,3.97,63.51,4.12,0.13,0.82
373,2019-05-05,5966ST,AC,2,LML,2,5966ST,0.19,1.64,438.0,,31.3,,48.6,57.9,,3.64,2.88,0.71,20.26,4.08,63.43,4.0,0.12,0.65
374,2019-05-08,5978ST,AC,2,LML,2,5978ST,0.17,2.05,447.0,18.4,33.4,41.1,52.4,59.7,,3.95,2.88,0.68,20.25,4.09,63.88,3.95,0.12,0.63
375,2019-05-10,5990ST,AC,2,LML,2,5990ST,0.28,2.28,443.0,,33.5,,50.4,58.7,,2.33,2.87,0.6,20.06,4.01,63.39,3.85,0.03,0.96
376,2019-05-12,5992ST,AC,2,LML,2,5992ST,0.2,1.8,434.0,,30.7,,48.7,59.4,,2.39,2.98,0.52,20.85,3.97,63.83,4.05,0.13,0.66
377,2019-05-15,6002ST,AC,2,LML,2,6002ST,0.28,2.0,442.0,18.2,33.9,39.1,50.0,60.6,,3.86,2.93,0.51,20.9,4.1,63.74,4.02,0.13,0.63
378,2019-05-17,6017ST,AC,2,LML,2,6017ST,0.31,2.16,433.0,,31.2,,48.3,57.5,,3.77,2.96,0.52,20.53,3.96,63.24,4.0,0.13,0.73
379,2019-05-19,6072ST,AC,2,LML,2,6072ST,0.22,1.89,427.0,,30.2,,47.7,57.5,,3.79,3.0,0.52,20.68,3.9,63.47,4.05,0.13,0.73
380,2019-05-21,6067ST,AC,2,LML,2,6067ST,0.26,2.44,428.0,16.9,30.7,37.1,48.9,57.3,,3.82,2.87,0.53,20.74,3.87,63.43,4.13,0.13,0.69
381,2019-05-24,6072ST,AC,2,LML,2,6072ST,0.22,2.0,424.0,,31.7,,49.4,61.1,,3.7,2.85,0.48,21.6,3.95,63.93,4.13,0.12,0.62
382,2019-05-26,6077ST,AC,2,LML,2,6077ST,0.19,1.96,422.0,,32.8,,50.4,62.8,,3.4,2.93,0.5,20.96,4.06,63.84,4.12,0.12,0.73
383,2019-05-28,6105ST,AC,2,LML,2,6105ST,0.3,2.24,427.0,16.0,29.1,34.8,47.2,56.0,,3.64,2.82,0.56,20.96,3.97,63.32,4.2,0.12,0.8
384,2019-05-31,6112ST,AC,2,LML,2,6112ST,0.24,1.84,437.0,,29.1,,45.5,58.3,,3.78,2.88,0.55,20.83,3.96,63.69,4.08,0.12,0.74
385,2019-06-25,6227ST,AC,2,LML,2,6227ST,0.24,2.41,502.0,21.0,33.8,42.2,51.6,61.3,,4.22,2.91,0.63,20.01,3.53,62.61,4.3,0.04,0.94
386,2019-06-28,6250ST,AC,2,LML,2,6250ST,0.5,3.1,451.0,,33.1,,48.7,57.8,,3.8,2.85,0.67,20.15,3.59,62.84,4.25,0.12,1.03
387,2019-06-30,6252ST,AC,2,LML,2,6252ST,0.61,3.07,455.0,,29.4,,45.7,57.4,,3.45,2.79,0.66,19.83,3.78,62.44,4.1,0.12,1.04
388,2019-07-02,6265ST,AC,2,LML,2,6265ST,0.29,2.23,484.0,19.3,33.0,39.1,51.3,58.4,,3.9,2.84,0.71,19.99,3.85,62.78,4.01,0.12,1.1
389,2019-07-05,6270ST,AC,2,LML,2,6270ST,0.11,1.6,470.0,,31.0,,47.5,59.2,,4.12,2.84,0.69,20.04,4.01,62.4,4.08,0.12,0.94
390,2019-07-07,6272ST,AC,2,LML,2,6272ST,0.19,1.9,451.0,,30.8,,47.7,56.3,,3.35,2.81,0.67,20.09,4.16,62.52,4.13,0.11,0.9
391,2019-07-09,6282ST,AC,2,LML,2,6282ST,1.39,0.06,475.0,18.2,34.2,,50.0,58.4,,3.54,2.79,0.74,20.04,3.83,62.51,4.02,0.11,1.09
392,2019-07-14,6297ST,AC,2,LML,2,6297ST,0.35,2.32,468.0,,30.5,,45.4,57.8,,3.67,2.93,0.69,19.9,3.79,62.15,4.15,0.11,0.99
393,2019-07-16,6702ST,AC,2,LML,2,6702ST,2.6,0.41,477.0,18.2,32.5,38.2,49.7,57.5,,4.49,2.76,0.71,19.82,3.81,62.37,3.98,0.1,0.99
394,2019-07-19,6712ST,AC,2,LML,2,6712ST,3.12,0.55,465.0,,29.4,,47.2,55.2,,3.74,2.89,0.74,20.19,4.09,62.81,4.15,0.11,1.07
395,2019-07-21,6717ST,AC,2,LML,2,6717ST,2.24,0.26,476.0,,30.2,,49.1,57.9,,3.76,2.93,0.75,20.1,4.13,62.68,4.25,0.11,1.14
396,2019-07-23,6729ST,AC,2,LML,2,6729ST,0.09,2.28,479.0,18.3,32.1,38.8,48.8,58.0,,3.97,2.89,0.71,19.98,4.13,62.81,4.26,0.03,1.04
397,2019-07-26,6779ST,AC,2,LML,2,6779ST,0.14,1.9,452.0,,29.0,,44.6,53.3,,3.78,2.83,0.81,19.81,4.33,62.82,3.71,0.11,0.96
398,2019-07-28,6727ST,AC,2,LML,2,6727ST,0.07,1.7,460.0,,30.3,,46.3,56.7,,3.92,2.91,0.74,19.88,4.17,62.71,3.94,0.04,1.0
399,2019-07-30,6756ST,AC,2,LML,2,6756ST,0.14,1.9,452.0,18.6,31.5,48.4,48.4,59.7,,3.78,2.83,0.81,19.81,4.33,62.82,3.71,0.11,0.96
400,2019-08-25,6279ST,AC,2,LML,2,6279ST,0.09,1.8,447.0,,30.6,,48.7,58.6,,3.37,2.86,0.92,20.2,4.26,62.6,3.78,0.11,1.04
401,2019-08-27,6290ST,AC,2,LML,2,6290ST,0.36,2.35,449.0,19.1,34.7,40.9,50.4,60.1,,3.32,2.85,0.9,20.0,4.49,62.55,3.6,0.11,0.92
402,2019-08-30,6500ST,AC,2,LML,2,6500ST,0.09,1.74,444.0,,32.8,,50.1,60.4,,3.49,2.94,0.9,20.37,4.3,62.9,3.62,0.12,0.88
403,2019-09-01,6502ST,AC,2,LML,2,6502ST,0.11,1.86,437.0,,31.1,,49.5,58.5,,3.78,2.91,0.9,20.41,4.23,62.76,3.68,0.12,0.96
404,2019-09-03,6518ST,AC,2,LML,2,6518ST,0.26,2.86,431.0,16.4,28.0,35.0,45.5,56.4,,3.39,2.79,0.92,20.89,3.87,62.15,3.95,0.12,1.02
405,2019-09-06,6527ST,AC,2,LML,2,6527ST,0.16,1.82,434.0,,28.2,,45.8,58.4,,3.44,2.86,0.9,20.61,4.13,62.28,3.77,0.11,0.89
406,2019-09-11,6522ST,AC,2,LML,2,6522ST,0.13,2.13,430.0,15.3,27.3,33.1,44.7,55.2,,3.48,2.84,0.88,20.97,4.44,62.23,3.56,0.08,0.68
407,2019-09-13,6557ST,AC,2,LML,2,6557ST,0.19,2.05,436.0,,29.2,,47.0,53.8,,3.53,2.88,0.79,20.51,4.54,62.37,3.41,0.09,0.61
408,2019-09-17,6570ST,AC,2,LML,2,6570ST,0.36,2.8,443.0,17.6,31.1,37.4,46.9,57.4,,3.36,2.95,0.84,20.84,4.39,63.4,3.63,0.04,0.91
409,2019-09-18,6559ST,AC,2,LML,2,6559ST,0.15,2.29,439.0,,30.6,,47.1,59.0,,3.3,2.89,0.78,20.38,4.64,62.67,3.39,0.09,0.57
410,2019-09-22,6585ST,AC,2,LML,2,6585ST,0.23,2.34,462.0,,31.9,,47.6,58.2,,3.2,2.82,0.83,20.32,4.14,62.24,3.64,0.1,0.91
411,2019-09-24,6596ST,AC,2,LML,2,6596ST,0.18,2.16,451.0,19.1,31.1,37.4,47.9,59.0,,3.38,2.81,0.88,21.66,4.12,60.91,4.01,0.1,0.96
412,2019-09-27,6605ST,AC,2,LML,2,6605ST,0.09,2.1,420.0,,33.6,,49.1,59.9,,3.58,2.87,0.82,21.75,4.06,66.14,4.07,0.1,1.29
413,2019-09-29,6610ST,AC,2,LML,2,6610ST,0.08,2.03,443.0,,31.9,,48.7,57.0,,3.57,2.93,0.86,20.69,4.09,62.54,3.72,0.1,0.92
414,2019-10-01,6621ST,AC,2,LML,2,6621ST,0.2,2.23,392.0,17.5,32.1,38.2,49.3,57.7,,3.41,2.95,0.86,20.73,4.17,62.61,3.72,0.09,0.94
415,2019-10-04,6671ST,AC,2,LML,2,6671ST,0.43,2.6,416.0,,30.0,,47.2,58.5,,3.27,2.94,0.88,20.73,4.24,62.27,3.73,0.1,0.93
416,2019-10-06,6675ST,AC,2,LML,2,6675ST,0.06,1.46,418.0,,28.4,,46.2,57.0,,2.69,2.73,0.88,21.3,4.5,62.02,3.82,0.1,1.06
417,2019-10-08,6626ST,AC,2,LML,2,6626ST,0.11,1.84,424.0,17.3,32.8,38.9,50.9,59.4,,2.46,2.76,0.88,21.41,4.61,61.76,3.76,0.1,0.99
418,2019-10-11,6656ST,AC,2,LML,2,6656ST,0.06,1.64,417.0,,31.9,,49.2,58.4,,2.5,2.89,0.84,21.33,4.51,61.86,3.82,0.1,1.09
419,2019-10-13,6660ST,AC,2,LML,2,6660ST,0.22,2.38,428.0,,31.6,,48.8,59.7,,2.42,2.9,0.83,21.29,4.61,61.9,3.81,0.1,1.02
420,2019-10-13,6661ST,AC,3,LML,3,6661ST,0.19,2.35,417.0,,30.1,,46.3,60.0,,2.49,2.88,0.82,21.28,4.56,61.8,3.83,0.1,1.07
421,2019-10-14,6665ST,AC,3,LML,3,6665ST,0.47,3.7,401.0,,25.8,,44.8,58.4,,2.42,2.73,0.82,21.21,4.58,62.0,3.75,0.1,1.02
422,2019-10-15,6669ST,AC,2,LML,2,6669ST,0.16,1.75,433.0,15.8,29.2,35.9,47.2,60.2,,2.5,2.85,0.84,21.28,4.57,61.78,3.79,0.1,1.03
423,2019-10-16,6672ST,AC,3,LML,3,6672ST,0.39,2.5,418.0,,27.4,,43.2,56.2,,2.4,2.77,0.85,21.32,4.62,61.65,3.79,0.1,1.01
424,2019-10-18,6678ST,AC,2,LML,2,6678ST,0.11,1.97,421.0,,28.4,,45.6,54.7,,2.71,2.98,0.88,21.25,4.56,61.69,3.81,0.1,1.05
425,2019-10-18,6679ST,AC,3,LML,3,6679ST,0.31,2.44,427.0,,25.9,,43.0,57.0,,2.72,2.9,0.9,21.32,4.66,61.7,3.82,0.11,1.03
426,2019-10-20,6687ST,AC,2,LML,2,6687ST,0.22,2.2,424.0,,29.2,,44.2,54.5,,2.69,2.88,0.86,21.23,4.65,61.41,3.79,0.1,1.07
427,2019-10-20,6682ST,AC,3,LML,3,6682ST,0.29,2.3,428.0,,28.4,,43.8,55.8,,2.75,2.91,0.87,21.33,4.67,61.63,3.86,0.11,1.11
428,2019-10-21,6689ST,AC,3,LML,3,6689ST,,,,,28.4,,43.2,,,,,,,,,,,
429,2019-10-22,6691ST,AC,3,LML,3,6691ST,0.22,2.15,417.0,,28.3,,45.2,56.2,,2.79,2.86,0.86,21.19,4.64,61.67,3.81,0.1,1.06
430,2019-10-22,6696ST,AC,2,LML,2,6696ST,0.16,1.82,426.0,16.0,28.3,32.9,44.9,57.0,,2.77,2.86,0.86,21.16,4.6,61.9,3.82,0.1,1.1
431,2019-10-23,6699ST,AC,3,LML,3,6699ST,0.16,2.0,428.0,,28.9,,43.0,54.8,,2.66,2.87,0.87,21.07,4.52,61.79,3.8,0.1,1.07
432,2019-10-25,6702ST,AC,2,LML,2,6702ST,0.14,2.01,429.0,,29.1,,45.7,57.1,,2.35,2.83,0.84,21.28,4.54,61.47,3.87,0.11,1.14
433,2019-10-25,6705ST,AC,3,LML,3,6705ST,0.19,1.9,424.0,,28.8,,44.8,56.4,,3.2,2.88,0.84,21.24,4.83,61.68,3.87,0.1,1.12
434,2019-10-26,6707ST,AC,3,LML,3,6707ST,,,,,28.9,,,,,,,,,,,,,
435,2019-10-27,6708ST,AC,2,LML,2,6708ST,0.21,2.1,419.0,,28.2,,44.9,57.4,,3.07,2.9,0.79,21.67,4.88,61.18,3.9,0.11,1.14
436,2019-10-27,6709ST,AC,3,LML,3,6709ST,0.26,2.27,417.0,,27.2,,42.6,54.8,,2.58,2.88,0.86,21.5,4.99,61.39,3.94,0.11,1.17
437,2019-10-28,6717ST,AC,3,LML,3,6717ST,0.18,2.11,423.0,,27.7,,41.7,55.9,,3.15,2.9,0.87,21.72,4.27,61.27,4.0,0.11,1.21
438,2019-10-29,6719ST,AC,2,LML,2,6719ST,0.15,1.98,424.0,19.1,30.7,39.6,47.3,56.2,,2.95,2.87,0.86,21.66,4.49,60.86,4.02,0.1,1.11
439,2019-10-30,6727ST,AC,3,LML,3,6727ST,0.23,1.96,418.0,,28.0,,43.5,56.3,,2.84,2.9,0.61,21.87,4.76,61.37,4.1,0.11,1.2
440,2019-11-01,6771ST,AC,2,LML,2,6771ST,0.06,1.9,406.0,,30.5,,46.4,56.5,,2.5,2.9,0.87,21.72,4.57,61.27,4.0,0.11,1.21
441,2019-11-01,6772ST,AC,3,LML,3,6772ST,0.14,2.27,419.0,,31.8,,45.6,55.6,,2.49,2.89,0.93,21.8,4.44,61.29,4.17,0.11,1.29
442,2019-11-03,6777ST,AC,2,LML,2,6777ST,0.08,1.82,421.0,,30.6,,46.9,56.1,,2.53,3.04,0.89,22.06,4.43,60.98,4.31,0.11,1.3
443,2019-11-03,6772ST,AC,3,LML,3,6772ST,0.39,3.22,405.0,,28.7,,43.8,53.6,,2.13,2.85,0.89,21.8,4.44,61.08,4.13,0.11,1.25
444,2019-11-04,6778ST,AC,3,LML,3,6778ST,0.33,2.61,412.0,,32.0,,46.1,57.7,,2.38,2.88,0.93,22.1,4.49,61.19,4.18,0.1,1.33
445,2019-11-05,6722ST,AC,2,LML,2,6722ST,0.16,2.12,429.0,19.7,30.9,38.0,46.2,58.4,,2.15,2.92,0.9,21.96,4.39,61.22,4.11,0.11,1.26
446,2019-11-06,6750ST,AC,3,LML,3,6750ST,0.14,1.99,420.0,,31.9,,48.1,54.3,,2.02,2.88,0.93,22.1,4.49,61.19,4.18,0.1,1.33
447,2019-11-08,6757ST,AC,2,LML,2,6757ST,0.17,2.09,421.0,,31.4,,48.4,57.4,,1.88,2.81,0.92,21.86,4.4,60.69,4.16,0.1,1.29
448,2019-11-08,6758ST,AC,3,LML,3,6758ST,0.24,1.89,426.0,,30.0,,44.3,55.4,,1.94,2.86,0.9,22.12,4.36,61.32,4.29,0.11,1.21
449,2019-11-10,6762ST,AC,2,LML,2,6762ST,0.12,1.96,421.0,,30.0,,47.8,57.9,,1.8,2.86,0.95,22.23,4.7,61.25,4.2,0.1,1.18
450,2019-11-10,6767ST,AC,3,LML,3,6767ST,0.14,2.34,427.0,,29.7,,44.0,56.4,,1.7,2.88,0.9,22.03,4.44,61.49,4.26,0.11,1.12
451,2019-11-11,6769ST,AC,3,LML,3,6769ST,0.11,1.6,432.0,,30.1,,46.9,57.6,,1.75,2.91,0.89,21.77,4.61,61.21,4.03,0.1,1.07
452,2019-11-12,6775ST,AC,2,LML,2,6775ST,0.44,3.11,400.0,17.3,30.6,37.7,47.2,58.0,,2.11,2.82,0.96,22.3,4.67,61.0,4.23,0.1,1.17
453,2019-11-13,6781ST,AC,3,LML,3,6781ST,0.41,2.86,398.0,,30.2,,45.0,55.1,,2.32,2.82,0.9,21.96,4.58,61.63,4.0,0.1,1.13
454,2019-11-15,6785ST,AC,2,LML,2,6785ST,0.13,1.94,423.0,,33.7,,50.9,58.5,,1.8,2.82,0.91,22.0,4.64,61.17,4.1,0.1,1.15
455,2019-11-15,6786ST,AC,3,LML,3,6786ST,0.18,2.25,412.0,,32.3,,48.2,57.6,,2.12,2.85,0.92,22.1,4.57,61.05,4.18,0.1,1.2
456,2019-11-17,6790ST,AC,2,LML,2,6790ST,0.1,1.95,419.0,,32.6,,48.6,60.1,,2.27,2.85,0.93,21.92,4.68,61.12,4.08,0.1,1.1
457,2019-11-17,6791ST,AC,3,LML,3,6791ST,0.48,3.25,400.0,,30.4,,46.0,56.2,,1.9,2.72,0.91,21.77,4.75,61.71,3.9,0.09,0.92
458,2019-11-18,6796ST,AC,3,LML,3,6796ST,0.12,2.22,416.0,,30.2,,46.0,57.5,,2.14,2.86,0.94,21.82,4.77,61.23,3.96,0.1,0.94
459,2019-11-19,6800ST,AC,2,LML,2,6800ST,0.1,2.28,415.0,18.4,30.6,36.6,46.6,56.9,,1.88,2.89,0.94,21.88,4.74,61.09,3.99,0.1,0.94
460,2019-11-20,6805ST,AC,3,LML,3,6805ST,0.29,2.45,409.0,,31.2,,46.7,57.2,,2.05,2.84,0.95,21.73,4.57,61.25,4.06,0.1,1.13
461,2019-11-22,6811ST,AC,2,LML,2,6811ST,0.21,2.26,419.0,,30.1,,46.4,56.7,,1.97,2.94,0.91,21.77,4.5,61.9,4.03,0.09,1.11
462,2019-11-22,6812ST,AC,3,LML,3,6812ST,0.19,2.22,411.0,,29.3,,44.6,55.4,,2.46,2.91,0.91,21.75,4.5,61.26,4.04,0.09,1.16
463,2019-11-24,6816ST,AC,2,LML,2,6816ST,0.29,2.34,416.0,,29.2,,45.2,56.8,,2.02,2.91,0.93,22.12,4.57,61.54,4.13,0.1,1.15
464,2019-11-24,6817ST,AC,3,LML,3,6817ST,0.36,2.6,395.0,,28.7,,45.2,56.8,,2.19,2.87,0.94,22.18,4.56,61.17,4.16,0.09,1.12
465,2019-11-25,6822ST,AC,3,LML,3,6822ST,0.26,2.35,404.0,,27.3,,42.5,55.6,,1.99,2.85,0.92,22.0,4.64,61.46,4.06,0.1,1.16
466,2019-11-26,6825ST,AC,2,LML,2,6825ST,0.21,2.08,407.0,18.0,30.7,36.7,46.1,54.0,,1.9,2.89,0.93,22.02,4.69,61.15,4.08,0.1,1.15
467,2019-11-27,6829ST,AC,3,LML,3,6829ST,0.26,2.37,416.0,,28.1,,42.8,53.3,,2.19,2.87,0.86,21.96,4.77,61.8,4.09,0.1,1.14
468,2019-11-29,6872ST,AC,2,LML,2,6872ST,0.22,2.31,422.0,,32.2,,49.6,59.9,,1.93,2.87,0.94,22.03,4.64,61.36,4.06,0.1,1.1
469,2019-11-29,6877ST,AC,3,LML,3,6877ST,0.11,1.88,412.0,,29.5,,46.5,56.4,,1.99,2.79,0.92,21.86,4.64,61.07,4.03,0.1,1.11
470,2019-12-01,6877ST,AC,2,LML,2,6877ST,0.09,2.16,418.0,,33.4,,48.8,58.3,,1.94,2.9,0.95,22.09,4.64,61.18,4.08,0.1,1.16
471,2019-12-01,6878ST,AC,3,LML,3,6878ST,0.19,2.39,422.0,,31.9,,46.8,56.3,,2.04,2.88,0.92,21.86,4.62,61.0,4.05,0.1,1.16
472,2019-12-02,6827ST,AC,3,LML,3,6827ST,0.26,2.2,431.0,,30.4,,46.2,56.4,,1.97,2.87,0.91,21.96,4.7,61.28,4.1,0.1,1.18
473,2019-12-03,6827ST,AC,2,LML,2,6827ST,0.41,2.8,425.0,19.9,32.0,,48.0,58.4,,2.11,2.82,0.91,22.03,4.7,61.42,4.05,0.1,1.15
474,2019-12-04,6852ST,AC,3,LML,3,6852ST,0.33,2.4,429.0,,31.7,,47.2,58.9,,2.16,2.77,0.9,21.88,4.67,61.33,4.01,0.1,1.13
475,2019-12-06,6856ST,AC,2,LML,2,6856ST,0.18,1.96,437.0,,34.9,,49.3,57.9,,1.84,2.82,0.9,21.75,4.66,61.17,4.04,0.1,1.18
476,2019-12-06,6857ST,AC,3,LML,3,6857ST,0.09,1.7,434.0,,35.7,,49.3,56.9,,1.74,2.83,0.89,21.66,4.67,60.99,4.0,0.1,1.15
477,2019-12-08,6861ST,AC,2,LML,2,6861ST,0.11,1.84,429.0,,35.9,,50.2,59.0,,1.82,2.79,0.89,21.84,4.56,61.11,4.13,0.1,1.24
478,2019-12-08,6862ST,AC,3,LML,3,6862ST,0.2,1.99,432.0,,34.7,,50.2,59.9,,1.79,2.88,0.87,21.51,4.58,61.14,3.99,0.09,1.19
479,2019-12-10,6868ST,AC,3,LML,3,6868ST,0.31,2.62,423.0,,34.9,,52.1,59.8,,1.81,2.86,0.83,21.57,4.74,61.73,3.96,0.1,1.09
480,2019-12-10,6877ST,AC,2,LML,2,6877ST,0.19,2.1,428.0,22.8,35.7,43.2,50.5,,,1.78,2.87,0.87,21.63,4.76,61.74,3.99,0.1,1.08
481,2019-12-11,6878ST,AC,3,LML,3,6878ST,0.09,1.9,430.0,,35.2,,50.5,59.3,,1.75,2.88,0.84,21.48,4.75,61.5,3.95,0.09,1.06
482,2019-12-13,6882ST,AC,2,LML,2,6882ST,0.07,1.9,429.0,,34.0,,48.5,56.4,,1.93,2.84,0.87,21.72,4.67,61.46,3.99,0.1,1.11
483,2019-12-13,6887ST,AC,3,LML,3,6887ST,0.16,2.1,428.0,,32.8,,46.7,58.1,,1.89,2.77,0.84,21.41,4.69,61.0,3.93,0.1,1.05
484,2019-12-15,6887ST,AC,2,LML,2,6887ST,0.08,1.77,429.0,,32.0,,47.2,57.8,,1.74,2.89,0.87,21.72,4.61,61.23,4.0,0.1,1.11
485,2019-12-15,6888ST,AC,3,LML,3,6888ST,0.14,1.6,431.0,,32.2,,47.9,58.7,,1.88,2.93,0.88,21.76,4.7,61.54,4.02,0.09,1.12
486,2019-12-16,6892ST,AC,3,LML,3,6892ST,0.11,1.7,427.0,,31.9,,47.9,59.8,,1.71,2.89,0.88,21.75,4.72,61.84,4.0,0.1,1.11
487,2019-12-17,6899ST,AC,2,LML,2,6899ST,0.18,1.8,421.0,20.2,33.0,41.3,50.5,59.6,,2.03,2.83,0.83,21.41,4.62,61.85,3.85,0.09,1.02
488,2019-12-18,6907ST,AC,3,LML,3,6907ST,0.2,1.74,423.0,,31.9,,47.4,59.6,,1.9,2.92,0.89,22.0,4.72,61.31,4.05,0.1,1.07
489,2019-12-20,6906ST,AC,2,LML,2,6906ST,0.48,2.6,411.0,,27.1,,42.0,54.5,,1.8,2.8,0.0,21.77,4.61,60.89,4.06,0.0,0.98
490,2019-12-20,6907ST,AC,3,LML,3,6907ST,0.31,2.31,433.0,,30.5,,47.2,60.6,,1.65,2.81,0.0,21.64,4.71,60.61,3.97,0.0,0.96
491,2019-12-22,6916ST,AC,2,LML,2,6916ST,0.26,2.11,426.0,,33.0,,47.9,58.9,,1.56,2.85,0.0,21.98,4.66,60.98,4.08,0.0,1.06
492,2019-12-22,6917ST,AC,3,LML,3,6917ST,0.61,2.65,414.0,,27.1,,40.8,54.2,,1.62,2.85,0.0,21.8,4.71,60.82,4.06,0.0,1.05
493,2019-12-23,6918ST,AC,3,LML,3,6918ST,,,,,,,,58.3,,,,,,,,,,
494,2019-12-23,6920ST,AC,3,LML,3,6920ST,0.55,2.44,400.0,,32.4,,47.7,59.3,,1.59,2.88,,22.01,4.89,60.77,4.04,,0.95
495,2019-12-24,6919ST,AC,2,LML,2,6919ST,0.18,1.9,422.0,18.9,34.2,39.4,48.1,57.2,,1.63,2.83,0.0,21.91,4.69,60.79,4.08,0.0,1.05
496,2019-12-25,6925ST,AC,3,LML,3,6925ST,0.26,2.0,415.0,,29.8,,45.3,55.1,,1.69,2.95,0.8,21.81,4.81,60.71,4.06,0.1,1.04
497,2019-12-27,6929ST,AC,2,LML,2,6929ST,0.23,1.88,420.0,,32.7,,47.7,58.7,,1.96,2.88,0.88,22.73,4.72,61.2,4.09,0.11,1.01
498,2019-12-27,6970ST,AC,3,LML,3,6970ST,0.46,2.49,410.0,,27.0,,42.9,53.8,,1.67,2.9,0.66,21.79,4.89,60.82,4.0,0.04,1.04
499,2019-12-29,6972ST,AC,2,LML,2,6972ST,0.16,1.92,424.0,,30.5,,44.2,54.5,,1.81,2.76,0.87,22.69,4.75,61.19,4.14,0.11,1.02
500,2019-12-29,6977ST,AC,2,LML,2,6977ST,0.48,2.83,409.0,,26.4,,42.7,54.8,,1.95,2.74,0.87,22.45,4.77,61.31,4.01,0.1,0.99
501,2020-01-01,6977ST,AC,3,LML,3,6977ST,0.39,2.61,410.0,,29.8,,42.3,55.2,,2.1,2.88,0.66,21.89,4.74,60.77,4.03,0.04,0.93
502,2020-01-01,6922ST,AC,2,LML,2,6922ST,0.26,2.14,417.0,18.4,30.9,36.5,43.5,56.7,,1.77,2.83,0.0,21.96,4.53,60.49,4.15,0.04,1.13
503,2020-01-03,6928ST,AC,2,LML,2,6928ST,0.24,2.25,420.0,,31.8,,47.7,57.4,,1.83,2.77,0.87,22.38,4.43,61.12,4.23,0.11,1.07
504,2020-01-03,6929ST,AC,3,LML,3,6929ST,0.19,2.0,412.0,,29.5,,45.7,56.4,,2.2,2.77,0.89,22.57,4.62,61.08,4.15,0.11,1.0
505,2020-01-05,6957ST,AC,2,LML,2,6957ST,0.15,2.1,423.0,,31.4,,46.9,57.2,,2.04,2.76,0.87,22.4,4.26,61.27,4.33,0.11,1.09
506,2020-01-05,6952ST,AC,3,LML,3,6952ST,0.22,2.33,419.0,,29.9,,45.6,56.3,,2.4,2.67,0.87,22.29,4.43,61.4,4.23,0.1,1.04
507,2020-01-06,6958ST,AC,3,LML,3,6958ST,0.11,1.64,431.0,,32.3,,47.2,59.2,,2.26,2.68,0.85,21.98,4.18,61.48,4.56,0.1,1.08
508,2020-01-07,6959ST,AC,2,LML,2,6959ST,0.06,1.56,443.0,19.8,32.9,39.4,47.1,60.0,,2.11,2.66,0.85,21.85,4.15,61.31,4.5,0.1,1.09
509,2020-01-08,6967ST,AC,3,LML,3,6967ST,0.16,1.77,428.0,,31.9,,47.2,59.4,,2.39,2.69,0.85,21.77,4.19,61.44,4.49,0.11,1.1
510,2020-01-10,6966ST,AC,2,LML,2,6966ST,0.2,2.1,431.0,,30.6,,46.2,57.1,,2.05,2.72,0.88,21.91,4.58,61.21,4.5,0.1,1.09
511,2020-01-10,6967ST,AC,3,LML,3,6967ST,0.19,1.97,424.0,,29.7,,46.2,57.0,,2.12,2.78,0.89,22.12,4.54,61.32,4.45,0.1,1.09
512,2020-01-12,6970ST,AC,2,LML,2,6970ST,0.22,2.2,435.0,,32.4,,48.3,56.3,,2.25,2.79,0.9,21.95,4.58,61.03,4.45,0.1,1.11
513,2020-01-12,6971ST,AC,3,LML,3,6971ST,0.28,2.43,432.0,,32.0,,46.2,57.1,,2.12,2.71,0.89,21.9,4.61,61.09,4.38,0.1,1.09
514,2020-01-13,6977ST,AC,3,LML,3,6977ST,0.1,2.0,423.0,,31.9,,48.6,60.2,,1.87,2.82,0.84,22.0,4.73,61.4,4.25,0.1,0.97
515,2020-01-14,6982ST,AC,2,LML,2,6982ST,0.14,2.0,426.0,21.6,33.7,40.1,47.8,59.8,,1.94,2.86,0.87,21.95,4.65,61.27,4.35,0.1,1.02
516,2020-01-15,6989ST,AC,3,LML,3,6989ST,0.22,2.34,429.0,,34.2,,46.8,58.5,,1.89,2.74,0.86,21.96,4.59,61.53,4.2,0.1,0.98
517,2020-01-17,6997ST,AC,2,LML,2,6997ST,0.11,2.02,436.0,,32.5,,47.6,59.5,,1.68,2.79,0.89,21.95,4.86,61.28,4.16,0.1,0.97
518,2020-01-17,6992ST,AC,3,LML,3,6992ST,0.08,1.69,427.0,,34.5,,49.6,59.2,,1.79,2.73,0.93,21.78,5.21,61.34,4.03,0.1,0.94
519,2020-01-19,6998ST,AC,2,LML,2,6998ST,0.26,1.61,424.0,,34.8,,49.0,59.6,,1.83,2.81,0.91,21.84,4.98,61.42,4.08,0.1,0.96
520,2020-01-19,6999ST,AC,3,LML,3,6999ST,0.41,3.1,418.0,,32.3,,46.6,59.1,,2.1,2.77,0.89,21.76,4.56,61.84,3.92,0.1,0.9
521,2020-01-20,7006ST,AC,3,LML,3,7006ST,0.24,2.41,430.0,,32.2,,47.2,59.0,,2.14,2.69,0.88,21.81,4.42,61.93,3.89,0.09,0.93
522,2020-01-21,7012ST,AC,2,LML,2,7012ST,0.26,2.46,421.0,22.0,34.9,40.3,50.6,60.0,,1.91,2.84,0.9,22.12,4.48,61.74,3.95,0.1,0.94
523,2020-01-22,7017ST,AC,3,LML,3,7017ST,0.31,2.79,417.0,,32.7,,47.6,56.0,,1.95,2.58,0.89,22.24,4.64,62.07,3.88,0.1,0.92
524,2020-01-24,7022ST,AC,2,LML,2,7022ST,0.32,1.6,413.0,,30.5,,45.3,55.7,,1.95,2.84,0.89,22.39,4.62,61.38,3.95,0.1,0.92
525,2020-01-24,7027ST,AC,3,LML,3,7027ST,0.28,1.58,411.0,,29.2,,47.4,56.4,,2.14,2.87,0.9,22.53,4.71,61.13,4.08,0.1,0.96
526,2020-01-26,7026ST,AC,2,LML,2,7026ST,0.24,1.78,416.0,,32.2,,48.8,60.0,,2.09,2.95,0.9,21.96,4.78,61.07,4.15,0.1,0.97
527,2020-01-26,7027ST,AC,3,LML,3,7027ST,0.34,2.0,409.0,,29.1,,46.5,56.0,,2.03,2.77,0.89,22.07,4.81,61.38,4.1,0.1,0.96
528,2020-01-27,7072ST,AC,3,LML,3,7072ST,0.26,2.22,411.0,,28.1,,44.8,54.8,,1.93,2.67,0.92,22.11,4.73,61.06,4.12,0.09,1.01
529,2020-01-28,7076ST,AC,2,LML,2,7076ST,0.11,1.52,409.0,15.8,33.8,38.3,45.6,59.1,,2.09,2.94,0.97,22.12,4.61,60.87,4.32,0.09,1.06
530,2020-01-29,7022ST,AC,3,LML,3,7022ST,0.41,2.36,418.0,,33.1,,42.3,57.8,,1.97,2.87,0.94,22.09,4.52,61.14,4.15,0.09,1.04
531,2020-01-31,7026ST,AC,2,LML,2,7026ST,0.29,1.64,412.0,13.7,31.4,34.1,46.3,57.7,,1.88,2.96,0.96,22.28,5.0,60.98,4.1,0.1,0.95
532,2020-01-31,7027ST,AC,3,LML,3,7027ST,0.47,2.5,425.0,,29.3,,47.6,58.3,,2.4,2.8,0.92,21.62,4.57,61.68,3.92,0.07,0.99
533,2020-02-02,7052ST,AC,2,LML,2,7052ST,0.22,1.72,419.0,,28.1,,42.6,54.4,,1.64,2.8,0.94,21.89,4.57,61.59,4.06,0.08,1.01
534,2020-02-03,7059ST,AC,2,LML,2,7059ST,0.29,1.74,413.0,15.9,26.5,31.9,45.6,57.1,,1.74,2.89,0.98,22.32,5.21,61.09,4.06,0.09,0.93
535,2020-02-04,7066ST,AC,2,LML,2,7066ST,0.33,1.88,412.0,,25.1,,41.8,52.2,,1.81,2.77,1.03,22.2,5.26,61.07,4.02,0.09,0.86
536,2020-02-05,7072ST,AC,2,LML,2,7072ST,0.36,1.94,408.0,12.1,24.7,,40.0,53.4,,1.74,2.89,1.0,22.02,5.29,61.11,3.98,0.09,0.88
537,2020-02-06,7081ST,AC,2,LML,2,7081ST,0.31,1.85,411.0,12.6,,,44.1,53.6,,1.76,2.81,1.0,22.11,5.29,61.3,3.97,0.09,0.89
538,2020-02-07,7087ST,AC,2,LML,2,7087ST,0.25,2.01,416.0,,23.9,,40.3,52.3,,1.67,2.87,0.96,22.26,5.27,61.25,4.02,0.09,0.93
539,2020-02-09,7091ST,AC,2,LML,2,7091ST,0.22,1.83,420.0,13.2,27.0,,45.9,57.1,,1.76,2.91,1.02,22.01,5.13,61.41,4.01,0.09,0.9
540,2020-02-10,7101ST,AC,2,LML,2,7101ST,0.26,1.92,418.0,13.4,26.1,31.8,44.8,56.9,,1.74,2.85,0.96,22.17,5.28,61.32,3.98,0.09,0.94
541,2020-02-11,7108ST,AC,2,LML,2,7108ST,0.19,1.81,411.0,,26.2,,41.0,55.8,,1.66,2.84,0.95,22.09,5.23,61.21,3.95,0.09,0.93
542,2020-02-12,7118ST,AC,2,LML,2,7118ST,0.12,1.76,409.0,,25.4,,42.6,54.2,,1.79,2.9,0.93,22.1,5.15,61.49,3.97,0.08,0.93
543,2020-02-13,7121ST,AC,2,LML,2,7121ST,0.14,1.93,412.0,15.3,,,45.7,56.6,,1.54,2.9,0.9,21.86,4.98,61.89,3.9,0.07,0.91
544,2020-02-14,7128ST,AC,2,LML,2,7128ST,0.0,1.15,422.0,,30.8,,46.8,57.8,,1.48,2.85,0.89,21.78,5.03,61.9,3.87,0.07,0.91
545,2020-02-16,7172ST,AC,2,LML,2,7172ST,0.41,2.4,402.0,,30.7,,48.1,59.5,,1.63,2.9,0.86,21.49,4.84,62.08,3.88,0.06,0.92
546,2020-02-17,7126ST,AC,2,LML,2,7126ST,0.36,1.97,411.0,13.7,28.4,34.1,43.2,55.1,,1.48,2.91,0.86,21.64,4.81,62.21,3.88,0.06,0.91
547,2020-02-18,7152ST,AC,2,LML,2,7152ST,0.05,1.34,416.0,,29.4,,45.6,57.0,,1.65,2.89,0.9,21.83,4.8,61.78,3.98,0.08,0.96
548,2020-02-19,7158ST,AC,2,LML,2,7158ST,0.19,1.64,419.0,,26.8,,44.2,58.4,,1.67,2.78,0.89,21.87,4.75,61.88,3.96,0.07,0.93
549,2020-02-20,7167ST,AC,2,LML,2,7167ST,0.26,1.71,422.0,13.2,,,43.1,56.0,,1.55,2.82,0.92,22.01,4.79,61.91,3.94,0.07,0.99
550,2020-02-23,7172ST,AC,2,LML,2,7172ST,0.19,1.58,426.0,,24.9,,41.3,55.6,,1.51,2.89,0.9,22.04,4.66,61.61,4.11,0.08,0.98
551,2020-02-25,7187ST,AC,3,LML,3,7187ST,0.24,1.82,408.0,19.7,30.4,,,55.1,,1.59,2.83,1.03,22.86,4.53,60.87,4.51,0.09,0.86
552,2020-02-26,7186ST,AC,2,LML,2,7186ST,0.16,1.64,431.0,18.2,25.8,30.9,43.4,55.1,,1.54,2.94,0.87,22.31,4.66,61.37,4.3,0.09,0.99
553,2020-02-26,7192ST,AC,2,LML,2,7192ST,0.11,1.61,428.0,,27.9,,44.6,56.6,,1.49,3.03,0.82,22.44,4.62,61.37,4.3,0.09,0.98
554,2020-02-27,7195ST,AC,3,LML,3,7195ST,0.09,1.69,410.0,15.0,,,,54.9,,1.74,3.27,0.92,22.31,4.42,60.4,4.52,0.1,1.03
555,2020-02-28,7200ST,AC,2,LML,2,7200ST,0.29,1.64,419.0,,30.4,,43.3,54.5,,1.65,2.85,0.84,21.83,4.35,60.92,4.42,0.1,1.05
556,2020-02-28,7201ST,AC,3,LML,3,7201ST,0.09,1.55,431.0,,29.4,,,54.4,,1.69,2.9,0.84,22.0,4.3,60.92,4.46,0.1,1.01
557,2020-03-01,7202ST,AC,2,LML,2,7202ST,0.09,1.41,414.0,,30.6,,46.1,55.2,,1.66,3.07,0.89,22.2,4.08,60.33,4.68,0.1,1.09
558,2020-03-01,7205ST,AC,3,LML,3,7205ST,0.09,1.52,426.0,16.8,30.0,,,56.8,,1.65,3.2,0.93,22.64,3.99,60.42,4.81,0.1,1.17
559,2020-03-02,7212ST,AC,2,LML,2,7212ST,0.13,1.56,426.0,21.2,32.3,43.3,50.0,58.6,,1.49,2.86,0.87,22.41,4.12,61.22,4.5,0.1,1.09
560,2020-03-02,7217ST,AC,3,LML,3,7217ST,0.11,1.44,431.0,18.1,30.1,,,55.3,,1.79,2.85,0.84,21.79,4.06,60.04,4.53,0.1,1.05
561,2020-03-03,7221ST,AC,2,LML,2,7221ST,0.19,1.71,418.0,,34.0,,50.6,59.3,,1.53,2.8,0.85,22.36,4.09,60.92,4.52,0.1,1.08
562,2020-03-03,7222ST,AC,3,LML,3,7222ST,0.1,1.45,426.0,18.0,29.6,,,55.2,,1.81,2.95,0.84,21.72,4.09,59.69,4.5,0.1,1.13
563,2020-03-04,7227ST,AC,2,LML,2,7227ST,0.13,1.65,427.0,,32.2,,47.7,59.4,,1.43,2.83,0.86,22.48,4.11,60.96,4.53,0.1,1.09
564,2020-03-04,7228ST,AC,3,LML,3,7228ST,0.09,1.47,422.0,19.2,29.0,,,57.3,,1.81,2.92,0.91,22.33,4.09,61.2,4.53,0.09,1.06
565,2020-03-05,7229ST,AC,2,LML,2,7229ST,0.11,1.65,429.0,19.0,,,47.3,57.0,,1.76,2.81,0.85,22.36,4.16,60.91,4.54,0.1,1.09
566,2020-03-05,7277ST,AC,3,LML,3,7277ST,0.06,1.36,426.0,20.3,,,,59.2,,1.84,2.86,0.88,21.34,4.26,61.36,4.56,0.08,1.04
567,2020-03-06,7279ST,AC,2,LML,2,7279ST,0.06,1.68,426.0,,31.6,,48.5,58.1,,1.54,2.79,0.87,22.4,4.28,60.86,4.56,0.1,1.06
568,2020-03-06,7220ST,AC,3,LML,3,7220ST,0.0,1.14,437.0,,33.4,,,57.5,,2.12,2.74,0.83,21.77,4.46,61.47,4.3,0.08,0.99
569,2020-03-08,7228ST,AC,2,LML,2,7228ST,0.09,1.48,436.0,,33.2,,50.2,59.7,,1.87,2.85,0.81,21.85,4.69,61.09,4.27,0.09,1.02
570,2020-03-08,7229ST,AC,3,LML,3,7229ST,0.12,1.37,427.0,20.2,32.3,,,60.3,,1.75,2.88,0.83,21.92,4.55,61.2,4.33,0.09,1.02
571,2020-03-10,7252ST,AC,2,LML,2,7252ST,0.0,1.29,441.0,20.4,34.5,44.2,51.0,59.5,,1.9,2.79,0.81,22.05,4.63,61.46,4.35,0.09,1.02
572,2020-03-10,7255ST,AC,3,LML,3,7255ST,0.12,1.37,427.0,20.7,32.1,,,58.4,,1.7,2.81,0.84,21.43,4.57,61.22,4.19,0.1,1.0
573,2020-03-10,7262ST,AC,2,LML,2,7262ST,0.05,1.31,436.0,,34.1,,53.2,59.6,,1.84,2.94,0.84,20.92,4.72,61.09,4.16,0.09,0.96
574,2020-03-10,7267ST,AC,3,LML,3,7267ST,0.06,1.4,411.0,20.9,32.1,,,58.4,,1.77,2.87,0.82,21.88,4.62,61.14,4.3,0.09,1.02
575,2020-03-11,7268ST,AC,2,LML,2,7268ST,0.16,1.36,424.0,,34.9,,50.4,60.4,,1.79,2.79,0.79,22.23,4.7,61.39,4.3,0.09,1.03
576,2020-03-11,7269ST,AC,3,LML,3,7269ST,0.09,1.49,412.0,20.9,34.9,,,58.9,,1.73,2.91,0.82,22.36,4.62,61.51,4.38,0.09,1.04
577,2020-03-12,7277ST,AC,2,LML,2,7277ST,0.21,1.45,421.0,20.6,,,49.6,57.6,,1.73,2.89,0.84,21.46,4.74,61.4,4.21,0.1,1.08
578,2020-03-12,7272ST,AC,3,LML,3,7272ST,0.11,1.59,407.0,19.0,,,,58.8,,1.96,2.92,0.84,21.45,4.65,61.47,4.24,0.1,1.1
579,2020-03-13,7279ST,AC,2,LML,2,7279ST,0.2,1.62,416.0,,32.1,,47.3,57.7,,1.84,2.96,0.8,22.37,5.14,61.44,4.19,0.1,0.95
580,2020-03-13,7280ST,AC,3,LML,3,7280ST,0.19,1.71,406.0,,30.2,,,55.2,,,2.92,0.77,21.95,4.8,61.5,4.14,0.09,1.0
581,2020-03-15,7288ST,AC,2,LML,2,7288ST,0.26,1.71,419.0,,31.8,,50.2,59.3,,1.92,2.87,0.77,22.34,4.95,61.42,4.16,0.1,0.96
582,2020-03-15,7289ST,AC,3,LML,3,7289ST,0.21,1.88,403.0,17.1,31.1,,,57.1,,1.96,2.89,0.78,22.35,5.0,61.52,4.19,0.09,0.98
583,2020-03-16,7291ST,AC,2,LML,2,7291ST,0.25,1.81,420.0,18.9,32.1,42.0,48.4,58.0,,2.08,2.91,0.78,22.25,5.03,61.25,4.2,0.1,1.06
584,2020-03-16,7292ST,AC,3,LML,3,7292ST,0.25,1.99,403.0,18.7,31.4,,,59.3,,2.08,2.94,0.79,22.21,4.91,61.39,4.21,0.09,1.02
585,2020-03-17,7297ST,AC,2,LML,2,7297ST,0.08,1.65,425.0,,30.6,,46.8,57.0,,1.99,2.94,0.82,22.07,4.99,61.4,4.26,0.09,1.05
586,2020-03-17,7298ST,AC,3,LML,3,7298ST,0.25,1.72,414.0,17.6,31.9,,,57.9,,2.03,2.85,0.81,22.0,4.93,61.04,4.22,0.09,1.05
587,2020-03-18,7707ST,AC,2,LML,2,7707ST,0.0,1.8,411.0,,30.9,,48.2,58.5,,1.7,2.88,0.8,21.33,4.82,62.11,4.03,0.06,1.03
588,2020-03-18,7702ST,AC,3,LML,3,7702ST,0.0,1.56,416.0,18.1,32.0,,,58.8,,1.67,2.87,0.82,21.73,4.87,61.81,4.14,0.08,1.03
589,2020-03-19,7709ST,AC,3,LML,3,7709ST,0.17,1.67,402.0,19.1,,,,60.0,,1.85,2.86,0.83,20.7,4.72,62.27,3.97,0.09,1.02
590,2020-04-08,7719ST,AC,2,LML,2,7719ST,0.09,1.74,409.0,,30.8,,42.9,58.1,,1.69,2.85,0.8,21.41,4.79,62.56,4.01,0.06,1.0
591,2020-04-11,7727ST,AC,2,LML,2,7727ST,0.09,1.71,406.0,,30.7,,48.2,60.2,,1.71,2.84,0.79,20.76,4.67,62.84,3.85,0.04,0.98
592,2020-04-13,7728ST,AC,2,LML,2,7728ST,0.09,1.65,402.0,,28.4,,47.1,60.4,,1.77,2.87,0.79,21.05,4.76,62.36,3.97,0.05,0.99
593,2020-04-13,7729ST,AC,3,LML,3,7729ST,0.06,1.64,400.0,17.2,32.1,,,60.0,,2.04,2.92,0.79,20.84,4.71,62.45,3.94,0.04,0.97
594,2020-04-14,7772ST,AC,2,LML,2,7772ST,0.27,1.66,392.0,16.4,29.5,37.6,43.7,55.5,,1.84,2.94,0.79,20.99,4.72,62.32,4.01,0.05,0.99
595,2020-04-14,7775ST,AC,3,LML,3,7775ST,0.24,1.76,411.0,16.9,29.7,,,57.4,,1.62,2.92,0.78,20.98,4.71,62.48,3.95,0.05,1.0
596,2020-04-15,7779ST,AC,2,LML,2,7779ST,0.33,2.01,401.0,,29.1,,43.7,55.1,,1.75,2.8,0.78,21.15,4.76,62.37,4.02,0.05,0.98
597,2020-04-15,7720ST,AC,3,LML,3,7720ST,0.18,1.65,410.0,19.6,31.2,,,57.6,,1.84,2.92,0.78,20.6,4.68,62.61,3.83,0.04,0.97
598,2020-04-16,7726ST,AC,2,LML,2,7726ST,0.29,1.64,414.0,18.7,,,46.6,58.9,,1.91,2.87,0.79,20.84,4.56,62.88,3.88,0.04,0.94
599,2020-04-16,7727ST,AC,3,LML,3,7727ST,0.2,1.58,426.0,19.8,,,,58.8,,1.74,2.92,0.79,21.26,4.72,62.09,4.06,0.06,0.97
600,2020-04-17,7752ST,AC,2,LML,2,7752ST,0.5,2.0,407.0,,33.5,,48.8,59.1,,1.77,2.91,0.84,20.66,4.47,62.42,3.98,0.1,0.89
601,2020-04-17,7757ST,AC,3,LML,3,7757ST,0.3,1.59,410.0,,33.0,,,61.7,,1.86,2.87,0.84,20.41,4.47,62.47,3.89,0.1,0.9
602,2020-04-19,7758ST,AC,2,LML,2,7758ST,0.32,1.87,399.0,,31.0,,48.8,62.8,,2.09,2.95,0.79,20.67,4.08,63.05,3.89,0.04,0.96
603,2020-04-19,7759ST,AC,3,LML,3,7759ST,0.0,1.9,401.0,20.4,32.4,,,57.9,,1.94,2.89,0.8,20.49,4.17,63.0,3.85,0.04,0.96
604,2020-04-20,7762ST,AC,2,LML,2,7762ST,0.07,1.48,399.0,21.0,33.6,40.5,49.3,58.6,,1.86,0.96,2.93,20.76,0.8,63.34,3.88,,0.04
605,2020-04-20,7765ST,AC,3,LML,3,7765ST,0.19,1.9,394.0,20.1,,,,57.5,,2.01,2.78,0.79,20.72,3.89,63.06,3.98,0.04,1.0
606,2020-04-21,7768ST,AC,2,LML,2,7768ST,0.28,2.0,391.0,,34.3,,48.5,57.5,,1.93,2.8,0.79,20.83,3.94,63.15,3.91,0.04,0.99
607,2020-04-21,7769ST,AC,3,LML,3,7769ST,0.12,1.5,396.0,20.9,32.1,,,56.1,,1.77,2.8,0.8,20.9,4.14,63.25,3.87,0.05,0.92
608,2020-04-22,7777ST,AC,2,LML,2,7777ST,0.07,1.69,393.0,,31.4,,47.1,57.6,,1.76,2.75,0.79,20.74,4.16,63.31,3.85,0.04,0.9
609,2020-04-22,7772ST,AC,3,LML,3,7772ST,0.07,1.52,398.0,21.8,32.9,,,58.4,,1.91,2.83,0.8,20.95,3.89,63.28,3.93,0.04,1.01
610,2020-04-23,7779ST,AC,2,LML,2,7779ST,0.6,2.57,372.0,18.6,,,47.1,60.2,,2.36,2.71,0.78,20.24,3.9,63.03,3.84,0.03,0.95
611,2020-04-23,7780ST,AC,3,LML,3,7780ST,0.14,2.42,383.0,18.2,,,,59.4,,2.48,2.85,0.84,19.96,3.89,62.75,3.87,0.1,1.48
612,2020-04-24,7785ST,AC,2,LML,2,7785ST,0.22,2.31,395.0,,32.8,,46.2,60.2,,2.26,2.94,0.79,20.58,3.82,63.35,3.94,0.04,0.99
613,2020-04-24,7786ST,AC,3,LML,3,7786ST,0.33,2.03,377.0,,36.4,,,60.4,,1.9,2.86,0.8,20.83,3.96,63.42,3.93,0.04,0.96
614,2020-04-26,7792ST,AC,2,LML,2,7792ST,0.24,1.78,385.0,,32.2,,47.5,60.2,,2.13,2.91,0.8,20.77,3.95,63.22,4.03,0.04,0.97
615,2020-04-26,7797ST,AC,3,LML,3,7797ST,0.18,2.01,379.0,22.0,33.9,,,60.4,,1.88,2.8,0.81,20.95,3.77,63.37,4.06,0.04,0.97
616,2020-04-27,7798ST,AC,2,LML,2,7798ST,0.32,1.83,395.0,22.3,33.5,40.1,48.2,60.4,,2.1,2.76,0.78,20.68,3.97,63.16,3.95,0.04,0.94
617,2020-04-27,7799ST,AC,3,LML,3,7799ST,0.14,2.1,374.0,22.1,33.5,,,59.4,,1.95,2.81,0.78,20.58,3.94,62.92,3.97,0.04,0.95
618,2020-04-27,7207ST,AC,3,LML,3,7207ST,0.0,1.53,402.0,18.9,31.8,,,60.6,,1.83,2.81,0.78,20.92,4.2,63.0,3.98,0.04,0.94
619,2020-04-30,7207ST,AC,2,LML,2,7207ST,0.3,1.8,386.0,15.5,,,46.7,57.4,,2.05,2.95,0.78,20.82,3.95,63.16,4.01,0.04,0.96
620,2020-04-30,7208ST,AC,3,LML,3,7208ST,0.2,1.6,390.0,19.5,,,,57.4,,2.03,2.94,0.82,21.15,4.17,62.93,4.11,0.05,0.99
621,2020-05-14,7270ST,AC,2,LML,2,7270ST,0.2,2.29,409.0,18.0,,,48.7,62.1,,2.35,2.87,0.7,20.45,5.0,63.17,3.56,0.04,0.86
622,2020-05-14,7271ST,AC,3,LML,3,7271ST,0.15,1.33,469.0,21.3,,,,61.7,,3.7,2.88,0.66,19.89,4.61,63.06,3.44,0.03,0.79
623,2020-05-15,7275ST,AC,2,LML,2,7275ST,0.24,2.35,405.0,,31.2,,,59.5,,1.98,3.05,0.73,20.48,4.89,63.32,3.65,0.04,0.87
624,2020-05-15,7276ST,AC,3,LML,3,7276ST,0.2,1.8,412.0,,31.9,,,59.7,,2.69,2.94,0.68,20.58,4.8,63.36,3.5,0.03,0.75
625,2020-05-17,7282ST,AC,2,LML,2,7282ST,0.42,2.65,399.0,,32.3,,47.8,58.7,,1.92,2.9,0.71,20.43,4.59,63.28,3.68,0.05,0.87
626,2020-05-17,7287ST,AC,3,LML,3,7287ST,0.21,2.1,397.0,20.5,31.0,,,57.1,,2.03,2.83,0.68,20.6,4.69,63.29,3.54,0.04,0.83
627,2020-05-18,7287ST,AC,2,LML,2,7287ST,0.15,1.6,393.0,21.0,34.6,41.8,48.1,60.8,,1.73,2.9,0.64,20.67,4.31,63.75,3.75,0.04,0.84
628,2020-05-18,7288ST,AC,3,LML,3,7288ST,0.0,2.0,400.0,20.8,35.0,,,60.2,,1.68,2.93,0.72,20.62,4.46,63.56,3.69,0.04,0.82
629,2020-05-19,7297ST,AC,3,LML,3,7297ST,0.33,2.78,397.0,22.3,32.7,,,58.2,,2.21,3.01,0.61,20.56,4.25,63.56,3.81,0.04,0.8
630,2020-05-20,7292ST,AC,2,LML,2,7292ST,0.0,1.88,391.0,,33.8,,47.3,58.8,,1.76,2.85,0.65,20.75,4.29,63.82,3.85,0.04,0.8
631,2020-05-20,7500ST,AC,2,LML,2,7500ST,0.07,1.93,401.0,,34.5,,48.6,59.5,,1.69,2.75,0.67,20.59,4.38,63.71,3.81,0.04,0.81
632,2020-05-20,7501ST,AC,3,LML,3,7501ST,0.07,2.32,393.0,20.3,35.0,,,60.5,,1.71,2.9,0.6,20.71,4.14,63.85,3.95,0.04,0.79
633,2020-05-21,7508ST,AC,2,LML,2,7508ST,0.3,2.13,389.0,20.4,,,47.9,60.6,,1.87,3.06,0.59,20.57,4.13,63.81,3.89,0.04,0.82
634,2020-05-21,7509ST,AC,3,LML,3,7509ST,0.52,2.23,394.0,20.3,,,,58.8,,1.93,3.02,0.58,20.47,4.2,63.76,3.82,0.04,0.79
635,2020-05-22,7512ST,AC,2,LML,2,7512ST,0.0,2.05,395.0,,32.5,,48.4,59.6,,1.69,2.94,0.61,20.64,4.18,63.74,3.87,0.04,0.8
636,2020-05-22,7517ST,AC,3,LML,3,7517ST,0.16,1.59,405.0,,33.3,,,61.2,,1.88,3.03,0.59,20.64,4.21,63.69,3.9,0.04,0.8
637,2020-05-24,7518ST,AC,2,LML,2,7518ST,0.23,1.9,390.0,,32.7,,49.0,60.6,,1.96,3.01,0.6,20.85,4.05,63.54,3.99,0.04,0.71
638,2020-05-24,7519ST,AC,3,LML,3,7519ST,0.18,2.1,391.0,19.9,33.4,,,61.1,,2.02,2.97,0.58,20.49,4.15,63.72,3.87,0.04,0.77
639,2020-05-25,7522ST,AC,2,LML,2,7522ST,0.31,2.3,387.0,23.6,34.0,40.4,48.2,62.6,,1.97,2.91,0.64,20.82,3.87,63.5,4.1,0.04,0.78
640,2020-05-25,7525ST,AC,3,LML,3,7525ST,0.24,2.1,390.0,21.5,32.6,,,61.6,,1.87,2.87,0.62,20.79,3.97,63.59,4.02,0.04,0.75
641,2020-05-26,7570ST,AC,2,LML,2,7570ST,0.42,1.8,392.0,,30.9,,48.1,59.8,,2.24,2.84,0.84,20.42,3.95,63.51,4.02,0.1,0.55
642,2020-05-27,7576ST,AC,2,LML,2,7576ST,0.14,2.2,387.0,,32.8,,47.3,59.9,,2.18,3.06,0.65,20.66,3.86,63.23,4.1,0.04,0.79
643,2020-05-28,7521ST,AC,2,LML,2,7521ST,0.07,1.0,366.0,20.7,,,48.0,62.5,,2.01,2.87,0.65,20.84,3.94,63.54,4.12,0.04,0.79
644,2020-05-28,7522ST,AC,3,LML,3,7522ST,0.02,2.1,365.0,20.8,,,,59.7,,2.14,2.96,0.65,20.44,3.84,63.18,4.06,0.04,0.79
645,2020-05-29,7526ST,AC,2,LML,2,7526ST,0.2,6.0,350.0,,29.0,,46.6,58.8,,2.3,2.75,0.64,20.39,4.02,63.29,4.09,0.04,0.8
646,2020-05-29,7527ST,AC,3,LML,3,7527ST,0.18,2.0,377.0,,34.1,,,61.8,,2.07,2.83,0.62,20.55,4.13,63.54,4.03,0.04,0.78
647,2020-05-31,7529ST,AC,2,LML,2,7529ST,,,,,34.1,,53.3,60.7,,1.86,2.98,0.61,20.21,4.15,63.28,4.0,0.04,0.84
648,2020-05-31,7550ST,AC,3,LML,3,7550ST,0.21,2.16,384.0,21.1,35.1,,,64.3,,2.11,2.98,0.6,20.42,4.17,63.65,4.03,0.03,0.79
649,2020-06-01,7588ST,AC,2,LML,2,7588ST,,2.2,384.0,20.4,32.9,40.8,49.8,60.6,,2.03,2.81,0.84,20.11,4.13,63.23,4.04,0.03,0.79
650,2020-06-01,7589ST,AC,3,LML,3,7589ST,0.26,2.2,384.0,18.6,31.7,,,59.6,,1.98,2.84,0.84,20.1,4.11,63.25,4.02,0.04,0.77
651,2020-06-02,7658ST,AC,2,LML,2,7658ST,,2.3,384.0,,33.1,,50.9,59.4,,1.78,2.83,0.84,20.14,4.01,62.78,4.06,0.04,0.79
652,2020-06-02,7659ST,AC,3,LML,3,7659ST,0.32,3.0,430.0,18.9,31.9,,,59.9,,3.04,2.81,0.84,20.04,4.13,63.19,3.89,0.03,0.8
653,2020-06-03,7667ST,AC,2,LML,2,7667ST,,,,,32.2,,50.4,59.6,,,,,,,,,,
654,2020-06-04,7672ST,AC,2,LML,2,7672ST,0.11,2.29,442.0,18.8,,,47.9,58.8,,2.44,2.97,0.68,20.05,4.37,63.34,3.72,0.04,0.84
655,2020-06-04,7677ST,AC,3,LML,3,7677ST,0.11,1.9,454.0,15.0,,,,54.9,,3.01,2.97,0.68,20.14,4.26,63.2,3.79,0.03,0.84
656,2020-06-05,7678ST,AC,2,LML,2,7678ST,0.07,2.2,422.0,,32.8,,46.9,57.7,,2.94,2.94,0.84,19.88,4.37,62.82,3.79,0.1,0.84
657,2020-06-05,7679ST,AC,3,LML,3,7679ST,0.02,2.3,409.0,,30.4,,,54.9,,3.7,2.89,0.84,19.84,4.37,62.73,3.75,0.1,0.84
658,2020-06-07,7685ST,AC,2,LML,2,7685ST,0.4,2.8,435.0,,33.8,,50.1,57.2,,2.8,3.0,0.73,19.94,4.48,62.84,3.57,0.04,0.88
659,2020-06-07,7686ST,AC,3,LML,3,7686ST,0.35,2.4,425.0,21.4,33.8,,,56.9,,2.93,2.93,0.72,20.0,4.44,62.96,3.62,0.04,0.87
660,2020-06-08,7691ST,AC,2,LML,2,7691ST,0.22,1.7,429.0,20.1,32.7,40.7,48.0,57.4,,3.33,2.97,0.72,20.05,4.41,63.15,3.61,0.03,0.86
661,2020-06-08,7692ST,AC,3,LML,3,7692ST,0.16,2.1,411.0,20.2,33.6,,,58.5,,2.8,2.97,0.73,20.2,4.35,63.1,3.68,0.04,0.87
662,2020-06-09,7696ST,AC,2,LML,2,7696ST,0.07,1.9,413.0,,32.9,,48.4,57.5,,2.78,2.99,0.71,20.08,4.25,63.09,3.69,0.04,0.89
663,2020-06-09,7697ST,AC,3,LML,3,7697ST,0.01,1.7,416.0,19.8,33.4,,,59.8,,3.18,2.98,0.71,19.9,4.3,62.92,3.86,0.04,0.87
664,2020-06-10,7702ST,AC,2,LML,2,7702ST,0.15,1.8,397.0,,32.2,,47.9,58.1,,2.75,2.93,0.76,20.21,4.35,62.97,3.57,0.04,0.89
