Repository: phbillet/EzStacking

# EZStacking
EZStacking is a [**development tool**](#ezstacking---as-development-tool) designed to adress [**supervised learning**](https://en.wikipedia.org/wiki/Supervised_learning) problems. 

EZStacking handles **classification** and **regression** problems for **structured data** (_cf. Notes hereafter_). 

EZStacking allows the **final model** to be **optimised** along three axes:
- the number of **features**
- the number of **level 0 models**
- the **complexity** (depth) of the level 0 models.

The main principles used in EZStacking are also presented in these two articles:

File: dataset/CPN50_cement_composition_strength.csv (part 3 of 3)
,date,ric,nat,pl,em,ml,rie,g75µ,g45µ,sba,r1_iram1622,r2_iram1622,r3_iram1622,r7_iram1622,r28_iram1622,r91_iram1622,pf,so3,mgo,sio2,fe2o3,caot,al2o3,na2o,k2o
665,2020-06-10,7707ST,AC,3,LML,3,7707ST,0.14,1.6,408.0,18.6,32.7,,,58.7,,2.5,3.02,0.73,19.95,4.25,62.8,3.61,0.04,0.91
666,2020-06-11,7708ST,AC,2,LML,2,7708ST,0.07,3.0,402.0,17.4,,,47.5,55.8,,2.78,2.83,0.84,19.96,4.39,62.2,3.62,0.1,0.81
667,2020-06-11,7709ST,AC,3,LML,3,7709ST,0.18,2.0,397.0,18.9,,,,60.4,,2.37,2.79,0.84,19.96,4.3,62.3,3.68,0.1,0.56
668,2020-06-12,7712ST,AC,2,LML,2,7712ST,0.27,2.4,406.0,,30.5,,48.5,59.3,,2.66,3.09,0.77,19.96,4.58,61.88,3.32,0.04,0.85
669,2020-06-12,7715ST,AC,3,LML,3,7715ST,0.16,1.3,396.0,,30.9,,,59.8,,2.25,3.05,0.84,19.97,4.39,62.87,3.69,0.1,0.83
670,2020-06-14,7717ST,AC,2,LML,2,7717ST,0.08,1.8,396.0,,29.0,,46.8,60.1,,2.61,3.04,0.79,19.83,4.52,61.86,3.36,0.04,0.91
671,2020-06-14,7718ST,AC,3,LML,3,7718ST,,1.84,385.0,14.5,29.5,,,59.3,,2.56,3.0,0.84,19.88,4.44,62.38,3.72,0.1,0.88
672,2020-06-15,7721ST,AC,2,LML,2,7721ST,0.02,1.9,376.0,19.0,33.4,40.5,51.2,60.0,,2.56,2.92,0.89,19.91,4.49,62.14,3.31,0.04,0.88
673,2020-06-15,7722ST,AC,3,LML,3,7722ST,0.03,1.8,400.0,17.3,31.3,,,57.9,,2.7,2.92,0.84,19.91,4.31,62.25,3.66,0.1,0.88
674,2020-06-16,7726ST,AC,2,LML,2,7726ST,0.08,2.0,408.0,,31.0,,48.0,59.9,,2.46,2.89,0.84,20.01,4.36,62.1,3.64,0.1,0.85
675,2020-06-16,7727ST,AC,3,LML,3,7727ST,0.08,1.7,392.0,17.8,32.0,,,59.9,,3.14,2.77,0.81,19.77,4.29,62.61,3.54,0.1,0.84
676,2020-06-17,7777ST,AC,2,LML,2,7777ST,0.36,2.2,388.0,,31.1,,50.6,59.0,,2.08,2.86,0.84,20.17,4.44,62.19,3.56,0.1,0.81
677,2020-06-17,7772ST,AC,3,LML,3,7772ST,0.19,2.2,393.0,16.5,28.3,,,56.8,,2.14,2.85,0.84,19.61,4.32,62.24,3.48,0.1,0.8
678,2020-06-18,7779ST,AC,2,LML,2,7779ST,0.33,1.7,412.0,14.8,,,46.8,59.5,,2.27,2.96,0.84,19.97,4.31,62.22,3.68,0.1,2.76
679,2020-06-19,7722ST,AC,2,LML,2,7722ST,0.38,2.0,403.0,,28.7,,46.5,59.0,,2.27,2.91,0.76,19.9,4.3,62.08,3.49,0.04,0.92
680,2020-06-19,7725ST,AC,3,LML,3,7725ST,0.0,1.9,416.0,,30.8,,,59.4,,3.02,2.83,0.84,19.86,4.3,62.12,3.58,0.1,0.8
681,2020-06-21,7750ST,AC,2,LML,2,7750ST,0.09,1.6,412.0,,31.1,,49.4,61.5,,2.91,3.27,0.76,19.56,4.15,61.17,3.66,0.05,0.73
682,2020-06-21,7751ST,AC,3,LML,3,7751ST,0.1,2.6,412.0,20.2,32.3,,,58.5,,3.67,3.21,0.78,20.44,4.27,62.87,3.69,0.05,0.68
683,2020-06-22,7755ST,AC,2,LML,2,7755ST,0.39,2.25,417.0,20.0,33.0,39.0,48.1,58.8,,3.03,2.93,0.84,19.3,4.21,62.38,3.72,0.1,1.02
684,2020-06-22,7756ST,AC,3,LML,3,7756ST,0.39,1.4,416.0,17.7,31.4,,,57.6,,3.1,2.97,0.84,19.75,4.35,63.08,3.63,0.1,0.91
685,2020-06-23,7759ST,AC,3,LML,3,7759ST,0.07,1.67,406.0,18.0,31.0,,,59.4,,3.47,2.73,0.84,19.15,4.14,62.24,3.72,0.1,1.07
686,2020-06-24,7766ST,AC,3,LML,3,7766ST,0.29,2.3,403.0,19.2,33.3,,,59.3,,3.48,2.9,0.67,20.58,4.08,64.71,3.76,0.1,0.72
687,2020-06-25,7770ST,AC,2,LML,2,7770ST,2.1,3.29,410.0,18.4,,,48.7,57.4,,3.65,2.97,0.84,19.28,4.1,62.31,3.72,0.1,1.07
688,2020-06-25,7771ST,AC,3,LML,3,7771ST,0.07,1.92,456.0,20.9,,,,60.2,,3.6,3.05,0.84,19.19,4.04,62.21,3.83,0.1,1.21
689,2020-06-26,7776ST,AC,2,LML,2,7776ST,0.28,2.1,410.0,,29.7,,46.9,58.0,,3.39,2.93,0.84,19.28,4.16,62.19,3.63,0.1,1.01
690,2020-06-28,7779ST,AC,2,LML,2,7779ST,0.33,2.6,431.0,,29.1,,45.9,56.1,,3.78,2.82,0.84,19.81,4.13,62.01,3.7,0.1,0.95
691,2020-06-28,7780ST,AC,3,LML,3,7780ST,0.76,5.5,402.0,,,,,,,3.72,2.71,0.84,19.9,4.24,62.25,3.57,0.1,0.82
692,2020-06-29,7785ST,AC,2,LML,2,7785ST,0.07,2.1,427.0,18.7,31.6,37.5,48.7,57.8,,3.64,2.87,0.84,19.89,4.33,63.14,3.64,0.1,0.95
693,2020-06-29,7786ST,AC,3,LML,3,7786ST,0.23,2.2,426.0,19.3,31.5,,,59.0,,3.36,2.87,0.84,19.86,4.26,63.22,3.71,0.1,0.91
694,2020-06-30,7901ST,AC,2,LML,2,7901ST,0.14,2.1,438.0,,33.6,,49.7,58.7,,3.61,2.95,0.84,19.77,4.29,62.73,3.61,0.1,0.93
695,2020-06-30,7902ST,AC,3,LML,3,7902ST,0.23,2.1,417.0,22.2,34.4,,,59.9,,3.57,2.88,0.84,19.69,4.21,62.8,3.62,0.1,0.92
696,2020-07-12,7990ST,AC,2,LML,2,7990ST,0.2,2.4,443.0,,31.8,,50.4,60.6,,3.51,2.95,0.72,18.38,4.15,61.35,3.52,0.05,0.74
697,2020-07-12,7991ST,AC,3,LML,3,7991ST,0.22,2.9,440.0,17.9,32.3,,,58.4,,3.57,2.89,0.74,19.27,4.2,62.38,3.63,0.05,0.72
698,2020-07-13,7995ST,AC,2,LML,2,7995ST,0.07,2.1,456.0,18.3,32.1,38.7,52.2,61.3,,3.7,3.01,0.77,19.94,4.15,62.7,3.72,0.05,0.75
699,2020-07-14,7999ST,AC,2,LML,2,7999ST,,1.8,430.0,,31.5,,52.5,60.6,,3.69,2.89,0.76,19.75,4.14,63.24,3.63,0.03,0.92
700,2020-07-14,8000ST,AC,3,LML,3,8000ST,0.14,1.8,427.0,15.0,30.8,,,59.5,,3.51,2.9,0.75,19.74,4.15,63.27,3.62,0.03,0.9
701,2020-07-15,8005ST,AC,2,LML,2,8005ST,,2.2,457.0,,31.4,,50.6,60.8,,3.51,2.91,0.76,19.78,4.04,63.34,3.66,0.03,0.91
702,2020-07-15,8006ST,AC,3,LML,3,8006ST,0.15,1.9,450.0,18.4,32.3,,,59.9,,3.3,2.95,0.75,19.65,4.13,63.29,3.63,0.03,0.89
703,2020-07-16,8010ST,AC,2,LML,2,8010ST,,2.0,430.0,14.6,,,50.8,58.8,,4.05,2.85,0.84,19.55,3.95,62.83,3.79,0.1,0.7
704,2020-07-16,8011ST,AC,3,LML,3,8011ST,0.09,2.0,441.0,18.4,,,,59.0,,3.78,2.8,0.84,19.54,4.06,62.97,3.8,0.1,0.71
705,2020-07-17,8018ST,AC,2,LML,2,8018ST,0.31,2.3,427.0,,31.6,,52.7,57.4,,3.92,2.9,0.69,19.48,3.98,63.54,3.69,0.03,0.81
706,2020-07-17,8019ST,AC,3,LML,3,8019ST,0.19,2.28,449.0,,33.0,,,60.0,,3.83,3.0,0.71,19.49,4.04,63.54,3.69,0.03,0.84
707,2020-07-19,8022ST,AC,2,LML,2,8022ST,0.09,1.89,424.0,,30.9,,50.1,61.1,,3.88,2.94,0.7,19.53,3.99,63.58,3.78,0.03,0.8
708,2020-07-19,8025ST,AC,3,LML,3,8025ST,0.16,3.58,439.0,16.5,30.1,,,59.3,,4.63,2.82,0.69,19.34,3.98,63.55,3.71,0.03,0.81
709,2020-07-20,8072ST,AC,2,LML,2,8072ST,0.22,2.4,436.0,18.2,30.6,37.2,50.3,61.5,,3.71,2.86,0.64,19.42,4.0,63.77,3.73,0.03,0.76
710,2020-07-20,8075ST,AC,3,LML,3,8075ST,0.26,2.6,441.0,15.7,29.1,,,56.5,,3.89,2.86,0.64,19.42,4.0,63.77,3.73,0.03,0.76
711,2020-07-21,8079ST,AC,2,LML,2,8079ST,0.29,2.33,424.0,,30.7,,51.4,60.5,,3.59,2.96,0.63,19.45,4.09,63.63,3.81,0.03,0.78
712,2020-07-21,8020ST,AC,3,LML,3,8020ST,0.23,2.5,426.0,13.9,28.7,,,57.9,,3.73,2.97,0.64,19.51,4.06,63.7,3.8,0.03,0.78
713,2020-07-22,8026ST,AC,2,LML,2,8026ST,0.06,2.2,428.0,,31.1,,50.5,60.9,,3.77,2.9,0.63,19.39,4.1,63.68,3.76,0.03,0.77
714,2020-07-22,8027ST,AC,3,LML,3,8027ST,0.0,2.1,425.0,16.6,32.0,,,60.0,,3.66,2.84,0.84,19.48,4.1,62.74,3.83,0.1,0.92
715,2020-07-23,8051ST,AC,2,LML,2,8051ST,0.16,2.1,434.0,14.7,,,46.7,58.4,,3.68,0.79,0.65,19.6,4.14,63.73,3.81,,0.03
716,2020-07-23,8052ST,AC,3,LML,3,8052ST,0.39,2.1,441.0,14.5,,,,58.2,,3.53,2.95,0.64,19.52,4.14,63.81,3.79,0.03,0.78
717,2020-07-24,8057ST,AC,2,LML,2,8057ST,0.15,2.0,418.0,,28.3,,48.5,60.8,,3.56,3.05,0.62,19.45,4.29,63.59,3.81,0.03,0.75
718,2020-07-24,8058ST,AC,3,LML,3,8058ST,0.0,2.0,447.0,,28.7,,,57.4,,3.55,2.88,0.64,19.46,4.22,63.73,3.78,0.03,0.75
719,2020-07-25,8067ST,AC,2,LML,2,8067ST,0.24,2.0,427.0,,29.1,,47.9,60.3,,3.37,3.12,0.67,19.4,4.27,62.5,3.82,0.05,0.51
720,2020-07-25,8069ST,AC,3,LML,3,8069ST,0.16,2.0,440.0,16.0,31.1,,,59.9,,3.55,3.11,0.67,19.14,4.19,62.32,3.74,0.05,0.54
721,2020-07-26,8068ST,AC,2,LML,2,8068ST,0.08,1.6,419.0,,30.3,,48.9,56.0,,3.65,3.05,0.67,19.25,4.18,62.37,3.73,0.05,0.54
722,2020-07-26,8070ST,AC,3,LML,3,8070ST,0.08,2.0,429.0,15.0,30.0,,,59.4,,3.9,3.06,0.67,19.32,4.18,62.52,3.75,0.05,0.58
723,2020-07-27,8076ST,AC,2,LML,2,8076ST,0.33,2.4,424.0,16.6,30.4,37.8,52.7,60.4,,3.55,2.99,0.61,19.55,4.14,63.72,3.71,0.03,0.78
724,2020-07-27,8077ST,AC,3,LML,3,8077ST,0.4,2.3,427.0,16.5,32.1,,,59.6,,3.58,3.07,0.62,19.53,4.15,63.65,3.76,0.03,0.79
725,2020-07-28,8087ST,AC,2,LML,2,8087ST,0.16,2.1,426.0,,31.0,,51.2,59.1,,3.31,2.95,0.61,19.68,4.05,63.76,3.75,0.03,0.82
726,2020-07-28,8082ST,AC,3,LML,3,8082ST,0.33,3.1,430.0,15.5,30.7,,,58.3,,3.48,2.94,0.61,19.5,4.13,63.73,3.78,0.03,0.79
727,2020-07-29,8090ST,AC,2,LML,2,8090ST,0.1,1.9,407.0,,31.2,,,59.0,,3.81,2.93,0.62,19.7,4.07,63.64,3.89,0.03,0.83
728,2020-07-29,8091ST,AC,3,LML,3,8091ST,0.21,2.9,418.0,15.4,30.2,,,58.5,,3.8,2.78,0.62,19.64,4.16,63.85,3.8,0.03,0.79
729,2020-07-30,8096ST,AC,2,LML,2,8096ST,0.28,2.3,429.0,16.8,,,51.1,59.3,,3.68,2.92,0.64,19.66,3.99,63.53,3.93,0.03,0.86
730,2020-07-30,8097ST,AC,3,LML,3,8097ST,0.23,2.6,431.0,17.2,,,,60.6,,3.53,2.9,0.62,19.62,4.04,63.41,3.89,0.03,0.81
731,2020-07-31,8102ST,AC,2,LML,2,8102ST,0.13,2.3,421.0,,30.7,,50.1,59.4,,2.42,3.12,0.69,19.5,4.0,65.51,3.96,0.05,0.74
732,2020-07-31,8107ST,AC,3,LML,3,8107ST,0.08,2.4,420.0,,32.1,,,61.9,,3.31,3.15,0.69,19.73,4.02,62.6,3.94,0.05,0.73
733,2020-08-12,8206ST,AC,2,LML,2,8206ST,0.12,1.9,402.0,,30.5,,47.3,59.7,,3.78,3.03,0.7,19.92,3.94,63.06,4.08,0.05,0.87
734,2020-08-12,8207ST,AC,3,LML,3,8207ST,0.2,3.7,412.0,13.9,26.4,,,57.1,,4.1,2.77,0.72,19.61,4.0,62.61,3.93,0.05,0.65
735,2020-08-13,8212ST,AC,2,LML,2,8212ST,0.1,1.6,416.0,18.0,,,49.1,60.2,,3.66,2.87,0.84,19.48,3.93,62.6,4.0,0.1,1.0
736,2020-08-13,8217ST,AC,3,LML,3,8217ST,0.35,2.2,426.0,18.4,,,,59.6,,3.97,2.9,0.84,19.48,3.91,62.53,3.99,0.1,1.0
737,2020-08-14,8217ST,AC,2,LML,2,8217ST,0.19,1.91,432.0,,29.2,,49.4,57.6,,3.57,2.87,0.84,19.5,3.95,62.37,4.01,0.1,0.48
738,2020-08-14,8218ST,AC,3,LML,3,8218ST,0.32,2.92,438.0,,32.8,,,61.3,,3.76,2.81,0.84,19.46,3.99,62.59,3.95,0.1,0.73
739,2020-08-16,8229ST,AC,2,LML,2,8229ST,0.09,2.24,421.0,,30.5,,51.0,61.4,,3.37,2.81,0.84,19.44,4.06,62.36,3.86,0.1,0.77
740,2020-08-16,8270ST,AC,3,LML,3,8270ST,0.12,2.8,428.0,15.0,28.6,,,60.2,,3.78,3.02,0.67,19.73,4.01,63.49,3.98,0.03,0.89
741,2020-08-17,8272ST,AC,2,LML,2,8272ST,0.11,1.83,444.0,17.5,32.7,39.5,50.4,61.1,,3.25,2.95,0.7,19.84,4.05,63.19,3.84,0.03,0.86
742,2020-08-18,8275ST,AC,3,LML,3,8275ST,0.16,2.15,431.0,15.8,29.9,,,58.0,,3.55,3.07,0.7,19.87,4.06,63.26,3.82,0.03,0.86
743,2020-08-18,8221ST,AC,2,LML,2,8221ST,0.26,2.48,437.0,,30.0,,51.5,61.6,,3.42,2.97,0.67,19.86,3.89,63.51,3.91,0.03,0.84
744,2020-08-18,8222ST,AC,3,LML,3,8222ST,0.26,2.35,441.0,15.2,30.5,,,59.8,,3.56,3.12,0.67,19.83,3.95,63.43,3.87,0.03,0.87
745,2020-08-19,8267ST,AC,2,LML,2,8267ST,0.31,2.47,432.0,,32.4,,51.6,61.3,,3.45,3.08,0.66,19.71,3.92,63.24,3.88,0.03,0.85
746,2020-08-19,8268ST,AC,3,LML,3,8268ST,0.12,2.0,424.0,16.5,31.1,,,61.1,,3.77,2.95,0.84,19.44,3.99,62.45,3.92,0.1,0.74
747,2020-08-20,8272ST,AC,2,LML,2,8272ST,0.23,2.07,429.0,17.1,,,49.8,61.0,,3.86,2.99,0.65,19.9,3.9,63.41,4.02,0.03,0.79
748,2020-08-20,8277ST,AC,3,LML,3,8277ST,0.15,2.22,428.0,15.9,,,,59.6,,3.72,2.87,0.89,19.36,3.87,62.55,4.02,0.1,0.67
749,2020-08-21,8279ST,AC,3,LML,3,8279ST,0.2,1.99,419.0,,28.8,,,60.1,,3.6,2.91,0.84,19.52,4.0,62.77,3.92,0.1,0.77
750,2020-08-22,8278ST,AC,2,LML,2,8278ST,0.15,2.03,412.0,,30.6,,47.9,57.5,,3.83,2.88,0.84,19.49,3.98,62.66,3.93,0.1,0.73
751,2020-08-23,8285ST,AC,2,LML,2,8285ST,0.19,2.1,420.0,,31.0,,47.4,59.4,,3.84,2.91,0.84,19.34,4.12,62.57,3.85,0.1,0.74
752,2020-08-23,8286ST,AC,3,LML,3,8286ST,0.2,1.98,432.0,18.8,31.2,,,59.2,,3.56,3.22,0.8,19.29,3.9,62.52,3.55,0.1,0.68
753,2020-08-24,8290ST,AC,2,LML,2,8290ST,0.16,2.02,421.0,20.7,33.1,41.3,50.3,61.5,,3.78,2.86,0.84,19.57,4.08,62.75,4.01,0.1,0.6
754,2020-08-24,8291ST,AC,3,LML,3,8291ST,0.18,2.0,428.0,17.7,30.7,,,59.1,,3.69,2.88,0.84,19.49,4.22,62.56,3.87,0.1,0.61
755,2020-08-25,8296ST,AC,2,LML,2,8296ST,0.21,2.07,404.0,,33.3,,48.6,57.3,,3.82,2.95,0.66,19.34,4.2,62.73,3.65,0.03,0.81
756,2020-08-25,8297ST,AC,3,LML,3,8297ST,0.2,1.98,421.0,20.0,32.2,,,58.4,,3.99,2.98,0.8,19.46,4.06,62.84,3.92,0.09,0.63
757,2020-08-26,8702ST,AC,2,LML,2,8702ST,0.38,2.28,442.0,,32.6,,50.2,60.0,,3.85,2.91,0.84,19.53,4.31,62.73,3.7,0.1,1.05
758,2020-08-26,8707ST,AC,3,LML,3,8707ST,0.07,1.96,432.0,17.3,31.2,,,60.1,,3.93,2.92,0.81,19.54,4.23,62.84,3.78,0.09,0.6
759,2020-08-27,8707ST,AC,2,LML,2,8707ST,0.22,2.03,457.0,15.9,,,49.7,59.1,,3.5,2.79,0.84,19.66,4.52,62.72,3.59,0.1,0.75
760,2020-08-27,8708ST,AC,3,LML,3,8708ST,0.21,2.18,446.0,14.3,,,,54.3,,3.53,2.88,0.84,19.48,4.32,62.49,3.67,0.1,0.61
761,2020-08-28,8717ST,AC,2,LML,2,8717ST,0.29,2.01,428.0,,31.8,,48.9,59.5,,3.45,2.89,0.75,19.95,4.45,63.36,3.55,0.03,0.8
762,2020-08-28,8712ST,AC,3,LML,3,8712ST,0.3,1.98,443.0,,30.4,,,57.7,,3.79,3.0,0.71,19.66,4.37,63.28,3.57,0.03,0.82
763,2020-08-30,8721ST,AC,2,LML,2,8721ST,0.29,2.17,438.0,,31.7,,51.0,59.6,,3.51,2.94,0.78,19.83,4.73,63.43,3.47,0.04,0.8
764,2020-08-30,8722ST,AC,3,LML,3,8722ST,0.3,2.94,410.0,15.6,32.1,,,59.3,,3.48,2.97,0.76,19.74,4.72,63.56,4.47,0.04,0.77
765,2020-08-31,8727ST,AC,2,LML,2,8727ST,0.22,1.89,443.0,18.0,34.1,40.5,50.7,60.6,,3.51,2.98,0.8,19.61,4.57,63.51,3.33,0.04,0.81
766,2020-08-31,8728ST,AC,3,LML,3,8728ST,0.15,2.64,425.0,14.6,31.6,,,56.9,,3.46,2.94,0.75,19.58,4.61,63.74,3.4,0.04,0.79
767,2020-09-10,8787ST,AC,2,LML,2,8787ST,0.12,2.55,419.0,20.1,,,52.2,61.2,,3.59,3.1,0.78,19.77,4.65,63.43,3.3,0.04,0.88
768,2020-09-10,8782ST,AC,3,LML,3,8782ST,0.2,2.77,419.0,19.7,,,,60.1,,3.24,3.01,0.84,19.42,4.56,62.51,3.46,0.1,1.0
769,2020-09-11,8789ST,AC,2,LML,2,8789ST,0.43,3.14,425.0,,34.8,,51.4,59.0,,3.44,2.99,0.84,19.4,4.71,62.81,3.45,0.1,0.91
770,2020-09-11,8790ST,AC,3,LML,3,8790ST,0.22,2.79,422.0,,33.5,,,60.6,,3.1,3.06,0.84,19.2,4.72,62.52,3.41,0.1,0.92
771,2020-09-13,8201ST,AC,2,LML,2,8201ST,0.11,2.41,418.0,,34.3,,50.9,59.4,,3.04,2.86,0.84,19.26,4.69,63.01,3.44,0.1,0.95
772,2020-09-13,8202ST,AC,3,LML,3,8202ST,0.17,2.65,428.0,18.0,33.9,,,58.3,,3.34,2.96,0.8,19.16,4.69,62.51,3.44,0.1,0.96
773,2020-09-14,8207ST,AC,2,LML,2,8207ST,0.18,2.63,427.0,17.5,33.9,40.2,53.0,61.1,,2.94,2.97,0.75,20.04,4.47,63.55,3.47,0.04,0.89
774,2020-09-14,8208ST,AC,3,LML,3,8208ST,0.66,3.32,430.0,16.0,28.2,,,56.7,,3.07,2.95,0.73,19.9,4.85,63.57,3.2,0.04,0.89
775,2020-09-15,8217ST,AC,2,LML,2,8217ST,0.11,2.54,423.0,,34.3,,53.9,59.1,,3.39,2.89,0.84,19.61,4.84,62.91,3.35,0.1,0.82
776,2020-09-15,8212ST,AC,3,LML,3,8212ST,0.3,2.9,425.0,20.5,31.7,,,61.0,,3.44,2.89,0.84,19.66,4.49,62.8,3.51,0.1,0.83
777,2020-09-16,8220ST,AC,2,LML,2,8220ST,0.1,2.51,427.0,,34.1,,52.7,59.7,,3.72,2.95,0.84,19.49,4.54,62.72,3.33,0.1,0.88
778,2020-09-16,8221ST,AC,3,LML,3,8221ST,0.29,2.87,431.0,16.1,31.6,,,58.6,,3.43,2.9,0.84,19.56,4.58,62.93,3.46,0.1,0.94
779,2020-09-17,8226ST,AC,2,LML,2,8226ST,0.09,2.34,424.0,19.0,,,50.6,57.8,,3.17,3.05,0.75,19.8,4.7,63.34,3.19,0.04,0.85
780,2020-09-17,8227ST,AC,3,LML,3,8227ST,0.7,3.42,421.0,16.9,,,,58.2,,3.31,2.97,0.75,19.72,4.59,63.37,3.24,0.04,0.89
781,2020-09-18,8272ST,AC,2,LML,2,8272ST,0.15,1.76,424.0,,31.7,,50.9,57.6,,3.4,2.84,0.84,19.52,4.69,62.0,3.4,0.1,0.87
782,2020-09-18,8277ST,AC,3,LML,3,8277ST,0.17,2.4,403.0,,31.3,,,57.1,,3.41,2.82,0.84,19.55,4.61,62.3,3.44,0.1,0.87
783,2020-09-20,8221ST,AC,2,LML,2,8221ST,0.1,2.34,397.0,,32.3,,50.7,58.7,,3.45,2.91,0.84,19.77,4.7,62.47,3.46,0.1,0.98
784,2020-09-20,8222ST,AC,3,LML,3,8222ST,0.29,2.96,403.0,14.9,27.9,,,56.0,,3.53,2.85,0.84,19.8,4.65,62.44,3.47,0.1,1.0
785,2020-09-21,8227ST,AC,2,LML,2,8227ST,0.27,2.02,405.0,18.7,32.9,39.8,50.0,57.8,,3.54,2.94,0.8,19.92,4.67,62.95,3.25,0.04,0.89
786,2020-09-21,8228ST,AC,3,LML,3,8228ST,0.19,2.43,422.0,16.1,30.9,,,57.4,,3.9,2.92,0.79,19.88,4.58,63.16,3.22,0.04,0.88
787,2020-09-22,8257ST,AC,2,LML,2,8257ST,0.75,3.53,405.0,,31.2,,47.8,57.0,,3.29,2.82,0.8,20.08,4.67,63.3,3.26,0.04,0.9
788,2020-09-22,8252ST,AC,3,LML,3,8252ST,0.18,2.55,429.0,17.3,31.8,,,56.6,,3.69,3.02,0.8,19.93,4.62,63.15,3.27,0.04,1.91
789,2020-09-23,8260ST,AC,2,LML,2,8260ST,0.24,2.43,437.0,,33.9,,50.8,58.6,,3.29,2.87,0.83,19.63,4.64,62.61,3.42,0.09,1.11
790,2020-09-23,8261ST,AC,3,LML,3,8261ST,0.16,2.27,429.0,20.1,33.3,,,57.7,,3.67,2.89,0.84,19.59,4.62,62.54,3.48,0.1,1.13
791,2020-09-24,8266ST,AC,2,LML,2,8266ST,0.2,2.16,432.0,17.6,,,51.7,60.0,,3.28,2.87,0.8,19.76,4.82,62.98,3.12,0.04,0.84
792,2020-09-24,8267ST,AC,3,LML,3,8267ST,0.41,3.63,415.0,17.4,,,,57.9,,3.76,2.87,0.8,19.69,4.84,63.04,3.09,0.04,0.83
793,2020-09-25,8272ST,AC,2,LML,2,8272ST,0.24,2.43,432.0,,31.9,,48.7,59.3,,3.53,2.84,0.84,19.52,4.69,62.0,3.4,0.1,0.87
794,2020-09-25,8277ST,AC,3,LML,3,8277ST,0.39,2.92,413.0,,30.8,,,57.6,,3.52,2.82,0.84,19.55,4.61,62.3,3.44,0.1,0.87
795,2020-09-27,8280ST,AC,2,LML,2,8280ST,0.37,3.01,433.0,,32.4,,49.7,57.5,,3.55,3.06,0.81,19.73,4.84,62.98,3.09,0.04,0.8
796,2020-09-27,8281ST,AC,3,LML,3,8281ST,0.29,2.84,423.0,16.4,31.2,,,58.3,,3.51,3.12,0.8,20.0,4.83,62.63,3.13,0.06,0.83
797,2020-09-28,8287ST,AC,2,LML,2,8287ST,0.22,2.41,440.0,20.3,34.4,41.6,49.8,59.6,,3.67,3.02,0.8,19.34,4.89,62.77,2.93,0.03,0.76
798,2020-09-28,8288ST,AC,3,LML,3,8288ST,0.3,2.72,414.0,15.4,30.8,,,56.8,,3.4,3.04,0.8,19.52,4.81,63.12,2.99,0.04,0.77
799,2020-09-29,8292ST,AC,2,LML,2,8292ST,0.38,1.75,420.0,,32.4,,50.8,57.1,,3.28,2.85,0.82,19.91,5.12,63.23,2.92,0.04,0.8
800,2020-09-29,8297ST,AC,3,LML,3,8297ST,0.38,1.75,407.0,19.4,28.4,,,55.4,,3.7,2.84,0.82,19.87,5.14,63.24,2.91,0.03,0.79
801,2020-09-30,8299ST,AC,2,LML,2,8299ST,0.23,2.05,395.0,,32.4,,48.6,56.9,,3.56,3.1,0.82,19.53,5.2,62.65,2.84,0.04,0.83
802,2020-09-30,8500ST,AC,3,LML,3,8500ST,0.16,1.82,413.0,14.6,29.1,,,56.2,,3.86,2.96,0.81,19.89,4.92,63.16,3.07,0.04,0.82
803,2020-10-01,8505ST,AC,2,LML,2,8505ST,0.26,2.25,420.0,14.7,,,48.4,56.6,,3.16,3.06,0.84,19.76,5.15,62.98,2.95,0.03,0.85
804,2020-10-01,8506ST,AC,3,LML,3,8506ST,0.18,2.0,417.0,14.1,,,,56.2,,3.63,2.96,0.83,20.06,4.98,63.21,3.06,0.04,0.85
805,2020-10-02,8510ST,AC,2,LML,2,8510ST,0.15,1.89,405.0,,26.5,,46.1,56.7,,3.48,2.81,0.84,19.96,4.96,62.96,3.08,0.03,0.89
806,2020-10-02,8511ST,AC,3,LML,3,8511ST,0.85,3.31,381.0,,26.4,,,56.4,,3.52,2.78,0.83,19.93,4.83,62.89,3.15,0.04,0.93
807,2020-10-04,8517ST,AC,2,LML,2,8517ST,0.17,1.89,390.0,,30.8,,47.5,57.1,,3.46,3.14,0.84,19.58,4.91,62.66,3.14,0.03,0.95
808,2020-10-04,8512ST,AC,3,LML,3,8512ST,0.2,2.1,393.0,14.6,28.5,,,57.0,,3.51,3.05,0.82,19.24,4.65,62.22,3.17,0.03,0.96
809,2020-10-05,8522ST,AC,2,LML,2,8522ST,0.25,2.48,412.0,17.7,31.6,40.0,49.5,57.2,,3.57,2.97,0.84,19.6,4.76,62.9,3.17,0.03,0.97
810,2020-10-05,8527ST,AC,3,LML,3,8527ST,0.18,2.27,398.0,16.2,30.2,,,57.3,,3.74,2.83,0.83,19.67,4.73,62.97,3.17,0.03,0.94
811,2020-10-06,8528ST,AC,2,LML,2,8528ST,0.25,2.2,405.0,,30.5,,48.1,57.3,,3.51,2.9,0.85,19.73,4.79,63.02,3.23,0.03,0.96
812,2020-10-06,8529ST,AC,3,LML,3,8529ST,0.19,2.31,407.0,14.3,28.5,,,57.2,,3.77,2.86,0.84,19.72,4.75,63.01,3.26,0.03,0.97
813,2020-10-07,8575ST,AC,2,LML,2,8575ST,0.23,2.37,415.0,,31.8,,48.3,56.3,,3.66,2.89,0.83,19.79,4.71,63.11,3.32,0.03,0.99
814,2020-10-07,8576ST,AC,3,LML,3,8576ST,0.15,1.91,396.0,15.3,30.9,,,57.2,,3.8,2.83,0.81,19.64,4.67,62.96,3.33,0.03,0.98
815,2020-10-08,8521ST,AC,2,LML,2,8521ST,0.23,2.17,406.0,19.5,,,51.4,58.4,,3.48,2.84,0.77,19.69,4.25,63.02,3.59,0.03,0.99
816,2020-10-08,8522ST,AC,3,LML,3,8522ST,0.19,2.3,414.0,14.5,30.4,,,56.7,,3.72,2.99,0.8,19.64,4.53,62.93,3.37,0.03,0.99
817,2020-10-09,8526ST,AC,2,LML,2,8526ST,0.15,2.67,425.0,,32.8,,49.9,57.1,,3.49,2.98,0.72,19.84,4.05,62.93,3.84,0.03,1.02
818,2020-10-09,8527ST,AC,3,LML,3,8527ST,0.36,2.62,420.0,,30.4,,,56.6,,3.77,2.88,0.82,19.84,4.61,63.05,3.33,0.03,0.97
819,2020-10-11,8559ST,AC,2,LML,2,8559ST,0.37,2.47,419.0,,31.1,,47.1,56.2,,3.67,2.86,0.69,19.74,3.89,63.07,4.01,0.03,1.0
820,2020-10-11,8560ST,AC,3,LML,3,8560ST,0.21,2.72,421.0,15.7,29.7,,,55.3,,3.83,2.94,0.72,19.68,4.09,62.91,3.77,0.03,0.99
821,2020-10-12,8565ST,AC,2,LML,2,8565ST,0.29,2.35,404.0,20.3,33.3,39.8,50.2,59.3,,3.83,2.93,0.67,19.7,3.76,62.84,4.09,0.03,1.01
822,2020-10-12,8566ST,AC,3,LML,3,8566ST,0.45,3.13,401.0,16.9,30.6,,,56.2,,3.74,2.76,0.67,19.62,3.88,63.09,3.96,0.03,0.99
823,2020-10-13,8571ST,AC,2,LML,2,8571ST,0.26,2.11,412.0,,32.9,,51.4,58.7,,3.44,2.88,0.64,19.77,3.75,63.18,4.1,0.03,0.98
824,2020-10-13,8572ST,AC,3,LML,3,8572ST,0.19,1.93,426.0,18.9,32.9,,,57.7,,3.9,2.9,0.64,19.69,3.83,63.23,3.92,0.03,0.97
825,2020-10-14,8628ST,AC,2,LML,2,8628ST,0.16,2.15,430.0,,34.3,,51.1,57.9,,3.3,2.91,0.62,19.55,3.74,63.07,4.03,0.03,0.97
826,2020-10-14,8629ST,AC,3,LML,3,8629ST,0.26,1.94,433.0,19.9,34.6,,,61.5,,3.69,2.87,0.6,19.26,3.72,62.94,3.94,0.03,0.94
827,2020-10-15,8677ST,AC,2,LML,2,8677ST,0.16,1.63,429.0,20.4,,,51.5,60.1,,3.59,2.83,0.6,19.49,3.86,63.44,3.99,0.04,0.99
828,2020-10-15,8672ST,AC,3,LML,3,8672ST,0.41,2.51,411.0,18.4,,,,57.4,,3.88,2.86,0.6,19.31,3.9,63.14,3.9,0.04,0.98
829,2020-10-16,8678ST,AC,2,LML,2,8678ST,0.2,1.5,398.0,,34.5,,51.6,60.2,,3.6,2.91,0.57,19.31,3.91,63.4,4.01,0.04,0.75
830,2020-10-16,8679ST,AC,3,LML,3,8679ST,0.28,2.77,412.0,,31.5,,,57.5,,3.66,2.7,0.61,19.61,3.92,63.28,3.98,0.03,0.88
831,2020-10-18,8687ST,AC,2,LML,2,8687ST,0.29,2.2,416.0,,33.4,,51.5,60.4,,3.6,2.86,0.56,19.43,3.95,63.41,3.97,0.04,0.82
832,2020-10-18,8688ST,AC,3,LML,3,8688ST,0.26,1.84,417.0,18.5,31.7,,,57.3,,3.88,2.78,0.56,19.2,3.94,62.97,3.88,0.04,0.82
833,2020-10-19,8709ST,AC,2,LML,2,8709ST,0.4,2.2,407.0,17.8,32.0,38.4,52.5,60.4,,3.3,2.81,0.56,19.61,4.15,63.37,4.05,0.05,0.75
834,2020-10-19,8710ST,AC,3,LML,3,8710ST,0.27,2.37,414.0,17.4,30.1,,,60.2,,3.89,2.78,0.56,19.74,4.07,63.55,3.99,0.04,0.81
835,2020-10-20,8715ST,AC,2,LML,2,8715ST,0.62,2.24,407.0,,31.3,,49.9,60.8,,3.39,2.85,0.56,19.76,4.11,62.95,4.03,0.02,0.82
836,2020-10-20,8716ST,AC,3,LML,3,8716ST,0.13,1.96,408.0,16.1,27.9,,,58.2,,3.94,2.9,0.57,19.7,4.12,62.82,3.94,0.03,0.84
837,2020-10-21,8722ST,AC,2,LML,2,8722ST,0.12,1.76,406.0,,32.0,,50.1,61.1,,3.42,2.87,0.59,19.84,4.09,63.14,3.99,0.03,0.81
838,2020-10-21,8727ST,AC,3,LML,3,8727ST,0.2,2.11,410.0,17.5,28.4,,,60.6,,3.83,2.96,0.57,19.78,4.11,62.93,3.95,0.03,0.84
839,2020-10-22,8727ST,AC,2,LML,2,8727ST,0.24,2.74,414.0,20.6,,,51.3,60.4,,3.36,2.84,0.56,20.04,4.08,63.47,4.05,0.02,0.82
840,2020-10-22,8728ST,AC,3,LML,3,8728ST,0.32,2.94,407.0,17.6,,,,61.0,,3.67,2.9,0.55,19.86,4.05,63.23,3.99,0.02,0.83
841,2020-10-23,8772ST,AC,2,LML,2,8772ST,0.19,2.11,402.0,,32.3,,49.9,61.2,,3.89,2.84,0.56,19.92,4.07,63.27,3.99,0.03,0.84
842,2020-10-23,8775ST,AC,3,LML,3,8775ST,0.26,2.32,400.0,,28.5,,,60.9,,4.26,2.85,0.56,19.8,4.04,63.25,3.97,0.02,0.83
843,2020-10-25,8720ST,AC,2,LML,2,8720ST,0.21,2.05,406.0,,32.9,,48.6,59.3,,3.59,2.92,0.54,20.13,3.99,63.88,4.17,0.04,0.88
844,2020-10-26,8721ST,AC,3,LML,3,8721ST,0.22,2.08,407.0,19.6,32.3,,,61.3,,3.96,2.83,0.55,19.87,3.94,63.91,4.09,0.05,0.87
845,2020-10-26,8727ST,AC,2,LML,2,8727ST,0.22,2.02,414.0,20.2,33.7,38.4,50.0,59.0,,3.44,2.87,0.53,19.8,3.94,63.18,4.04,0.02,0.91
846,2020-10-26,8728ST,AC,3,LML,3,8728ST,0.15,1.9,409.0,19.8,32.8,,,59.4,,3.79,2.93,0.53,19.67,3.91,63.14,3.99,0.02,9.1
847,2020-10-27,8757ST,AC,2,LML,2,8757ST,0.24,1.98,413.0,,34.5,,50.3,60.1,,3.61,2.89,0.54,19.53,3.94,63.33,4.08,0.05,0.97
848,2020-10-27,8752ST,AC,3,LML,3,8752ST,0.35,3.23,392.0,20.4,34.0,,,59.0,,3.79,2.78,0.53,19.19,3.9,63.04,4.0,0.05,0.95
849,2020-10-28,8759ST,AC,2,LML,2,8759ST,0.19,2.27,406.0,,32.9,,49.6,58.8,,3.55,2.87,0.52,19.68,3.91,63.07,4.13,0.02,0.91
850,2020-10-28,8760ST,AC,3,LML,3,8760ST,0.29,2.29,416.0,19.5,30.9,,,58.3,,3.76,2.95,0.53,19.7,3.87,63.14,4.1,0.02,0.93
851,2020-10-29,8765ST,AC,2,LML,2,8765ST,0.23,2.04,408.0,18.1,,,47.4,56.4,,3.45,2.9,0.52,19.69,4.16,63.13,4.08,0.03,0.91
852,2020-10-29,8766ST,AC,3,LML,3,8766ST,0.32,2.58,413.0,17.4,,,,57.7,,3.74,2.84,0.53,18.78,4.2,62.83,3.87,0.02,0.92
853,2020-10-30,8812ST,AC,2,LML,2,8812ST,0.2,1.95,409.0,,32.8,,48.8,54.7,,3.52,2.76,0.54,19.95,4.23,63.87,4.04,0.04,0.92
854,2020-10-30,8815ST,AC,3,LML,3,8815ST,0.34,2.73,411.0,,32.3,,,58.4,,3.6,2.79,0.55,19.68,4.12,63.2,4.03,0.05,0.98
855,2020-11-01,8822ST,AC,2,LML,2,8822ST,0.31,1.93,405.0,,31.7,,47.2,56.7,,3.72,2.9,0.65,19.83,4.09,63.27,3.9,0.04,0.84
856,2020-11-01,8825ST,AC,3,LML,3,8825ST,0.25,1.96,402.0,20.5,32.7,,,57.9,,3.86,2.84,0.55,19.44,4.07,63.54,3.91,0.04,0.99
857,2020-11-02,8871ST,AC,2,LML,2,8871ST,0.22,1.95,395.0,19.7,32.7,38.0,47.9,,,3.52,2.94,0.54,19.66,4.09,63.35,4.01,0.03,0.96
858,2020-11-02,8872ST,AC,3,LML,3,8872ST,0.56,2.5,400.0,19.0,30.1,,,,,3.84,2.92,0.54,19.67,4.04,63.36,4.0,0.03,0.94
859,2020-11-03,8872ST,AC,2,LML,2,8872ST,0.15,1.59,405.0,,31.1,,47.8,60.1,,3.5,2.81,0.53,19.51,4.05,63.19,4.03,0.03,0.92
860,2020-11-03,8875ST,AC,3,LML,3,8875ST,0.32,2.01,408.0,17.8,31.3,,,58.0,,3.8,2.83,0.53,19.25,4.03,62.68,3.95,0.03,0.9
861,2020-11-04,8822ST,AC,3,LML,3,8822ST,0.26,2.53,403.0,18.2,31.3,,,57.1,,3.76,2.81,0.54,19.41,3.99,62.78,4.05,0.03,0.93
862,2020-11-04,8827ST,AC,2,LML,2,8827ST,0.15,1.99,401.0,,31.6,,47.5,59.9,,3.82,2.84,0.53,19.44,4.02,62.74,4.05,0.03,0.91
863,2020-11-05,8829ST,AC,3,LML,3,8829ST,0.21,2.07,408.0,17.9,,,,58.1,,3.89,2.79,0.53,19.43,3.97,62.96,4.03,0.03,9.1
864,2020-11-05,8850ST,AC,2,LML,2,8850ST,0.2,2.11,407.0,18.1,,,50.4,60.3,,3.92,2.83,0.53,19.45,3.98,62.98,4.05,0.03,0.9
865,2020-11-06,8855ST,AC,3,LML,3,8855ST,0.35,2.55,418.0,,29.9,,,56.0,,3.68,2.84,0.54,19.79,4.0,63.17,4.1,0.03,0.92
866,2020-11-06,8856ST,AC,2,LML,2,8856ST,0.39,2.14,417.0,,29.1,,48.9,58.2,,4.09,2.82,0.53,19.63,4.01,63.09,4.09,0.03,0.91
867,2020-11-08,8862ST,AC,2,LML,2,8862ST,0.19,2.55,402.0,,32.7,,50.3,59.1,,3.89,2.99,0.54,19.82,3.97,63.08,4.2,0.03,0.93
868,2020-11-08,8865ST,AC,3,LML,3,8865ST,0.31,3.56,394.0,17.7,29.6,,,57.8,,3.92,2.74,0.54,19.45,3.97,62.96,4.09,0.02,0.92
869,2020-11-09,8870ST,AC,2,LML,2,8870ST,0.23,2.37,420.0,19.3,32.3,38.6,50.6,60.6,,3.82,2.82,0.54,19.75,3.98,63.0,4.16,0.03,0.91
870,2020-11-09,8871ST,AC,3,LML,3,8871ST,0.29,2.35,408.0,18.1,32.8,,,58.7,,3.75,2.86,0.54,19.83,3.97,63.06,4.15,0.03,0.92
871,2020-11-10,8877ST,AC,2,LML,2,8877ST,0.19,2.4,403.0,,31.9,,48.2,57.2,,3.95,2.91,0.55,19.82,3.97,63.04,4.18,0.03,0.91
872,2020-11-10,8872ST,AC,3,LML,3,8872ST,0.31,2.28,411.0,17.9,28.5,,,58.4,,3.78,2.91,0.54,19.83,4.02,63.06,4.15,0.02,0.9
873,2020-11-11,8887ST,AC,2,LML,2,8887ST,0.2,2.25,410.0,,30.5,,47.6,57.3,,3.88,2.91,0.54,20.0,4.21,63.37,4.14,0.03,0.89
874,2020-11-11,8882ST,AC,3,LML,3,8882ST,0.22,2.11,418.0,16.8,29.6,,,56.2,,3.82,2.94,0.55,19.68,4.25,62.94,4.04,0.03,0.91
875,2020-11-12,8887ST,AC,2,LML,2,8887ST,0.24,2.27,404.0,16.8,,,47.2,58.7,,4.04,2.86,0.54,19.52,4.28,62.83,3.97,0.03,0.9
876,2020-11-12,8888ST,AC,3,LML,3,8888ST,0.3,2.58,410.0,16.4,,,,60.2,,3.81,2.84,0.54,19.58,4.24,62.91,4.04,0.03,0.89
877,2020-11-13,8895ST,AC,2,LML,2,8895ST,0.16,1.58,383.0,,28.2,,45.5,56.2,,3.98,2.88,0.54,19.69,4.44,63.05,3.89,0.03,0.9
878,2020-11-13,8896ST,AC,3,LML,3,8896ST,0.27,2.29,406.0,,29.2,,,57.0,,3.38,2.89,0.54,19.64,4.39,63.12,3.89,0.03,0.89
879,2020-11-15,8898ST,AC,2,LML,2,8898ST,0.2,2.32,402.0,,28.4,,45.9,56.9,,4.06,2.97,0.55,19.69,4.5,63.14,3.92,0.03,0.85
880,2020-11-15,8899ST,AC,3,LML,3,8899ST,0.3,2.02,398.0,17.9,32.0,,,58.0,,3.77,2.97,0.55,19.69,4.5,63.14,3.92,0.03,0.85
881,2020-11-16,8907ST,AC,2,LML,2,8907ST,0.24,2.09,399.0,18.8,30.4,38.7,49.3,61.0,,3.8,2.9,0.54,19.64,4.55,62.98,3.89,0.03,0.84
882,2020-11-16,8908ST,AC,3,LML,3,8908ST,0.25,2.21,396.0,18.6,31.7,,,61.4,,3.82,2.9,0.53,19.59,4.42,63.07,3.89,0.03,0.87
883,2020-11-17,8917ST,AC,2,LML,2,8917ST,0.2,2.11,398.0,,29.8,,48.0,59.2,,3.84,3.01,0.54,19.45,4.39,62.83,3.86,0.03,0.86
884,2020-11-17,8912ST,AC,3,LML,3,8912ST,0.26,2.53,397.0,17.4,30.5,,,59.8,,3.95,2.9,0.55,19.7,4.31,63.16,3.91,0.03,0.87
885,2020-11-18,8928ST,AC,2,LML,2,8928ST,0.24,1.95,393.0,,28.8,,47.8,57.9,,3.72,2.82,0.55,19.79,4.36,63.04,3.92,0.03,0.85
886,2020-11-18,8929ST,AC,3,LML,3,8929ST,0.2,2.16,381.0,16.4,29.1,,,59.6,,3.95,2.78,0.55,19.8,4.28,63.0,3.96,0.03,0.89
887,2020-11-19,8952ST,AC,2,LML,2,8952ST,0.26,2.54,390.0,17.5,,,49.1,59.9,,3.92,2.9,0.56,19.63,4.3,62.9,3.79,0.03,0.93
888,2020-11-19,8955ST,AC,3,LML,3,8955ST,0.24,2.19,394.0,18.1,,,,60.6,,3.86,3.01,0.56,19.39,4.29,62.6,3.85,0.03,0.89
889,2020-11-20,8960ST,AC,2,LML,2,8960ST,0.35,2.66,390.0,,28.6,,43.7,55.1,,3.92,2.82,0.56,19.59,4.25,63.09,3.89,0.03,0.91
890,2020-11-20,8961ST,AC,3,LML,3,8961ST,0.65,3.51,394.0,,29.6,,,55.8,,3.95,2.84,0.55,19.58,4.35,63.03,3.84,0.03,0.91
891,2020-11-22,8970ST,AC,2,LML,2,8970ST,0.19,2.11,378.0,,31.1,,46.0,56.4,,3.48,2.93,0.61,19.82,4.29,63.0,3.8,0.03,0.94
892,2020-11-22,8971ST,AC,3,LML,3,8971ST,0.24,2.23,377.0,20.0,31.8,,,55.3,,3.87,2.84,0.59,19.89,4.25,63.09,3.84,0.03,0.95
893,2020-11-23,8977ST,AC,2,LML,2,8977ST,0.44,1.93,389.0,18.3,31.2,37.8,47.9,57.9,,3.84,2.83,0.63,19.84,4.15,62.91,3.86,0.03,0.95
894,2020-11-23,8972ST,AC,3,LML,3,8972ST,0.29,1.86,393.0,18.1,31.9,,,59.3,,3.67,2.75,0.64,19.82,4.14,62.84,3.88,0.03,0.92
895,2020-11-24,8981ST,AC,2,LML,2,8981ST,0.2,2.33,371.0,,28.3,,43.8,57.9,,3.89,2.75,0.67,20.03,4.17,62.64,3.93,0.03,0.89
896,2020-11-24,8982ST,AC,3,LML,3,8982ST,0.33,2.33,376.0,16.9,28.0,,,57.4,,3.55,2.65,0.67,20.07,4.18,62.7,3.95,0.03,0.88
897,2020-11-25,8987ST,AC,2,LML,2,8987ST,0.27,2.29,404.0,,29.3,,44.6,56.9,,3.81,2.92,0.67,19.99,4.19,62.61,3.92,0.03,0.9
898,2020-11-25,8988ST,AC,3,LML,3,8988ST,0.33,3.43,390.0,16.0,28.0,,,57.1,,3.6,2.92,0.67,20.0,4.31,62.6,3.9,0.03,0.82
899,2020-11-26,8997ST,AC,2,LML,2,8997ST,0.24,3.67,374.0,17.0,,,44.5,56.6,,3.72,2.75,0.67,19.89,4.24,62.77,3.92,0.03,0.86
900,2020-11-26,8992ST,AC,3,LML,3,8992ST,0.27,2.37,402.0,16.2,,,,57.9,,3.78,2.93,0.65,19.41,4.24,62.23,3.9,0.03,0.86
901,2020-11-27,9000ST,AC,2,LML,2,9000ST,0.29,3.16,393.0,,,,,,,3.6,2.92,0.66,19.83,4.15,62.57,3.92,0.03,0.92
902,2020-11-27,9001ST,AC,3,LML,3,9001ST,0.28,2.4,393.0,,28.4,,,60.7,,3.59,2.81,0.67,19.72,4.22,62.45,3.98,0.03,0.85
903,2020-11-29,9007ST,AC,2,LML,2,9007ST,0.38,2.71,390.0,,29.1,,45.3,56.4,,3.67,2.89,0.64,19.51,4.14,62.45,3.9,0.03,0.99
904,2020-11-29,9002ST,AC,3,LML,3,9002ST,0.3,2.97,394.0,,29.2,,,56.9,,3.56,2.86,0.66,19.66,4.13,62.29,4.01,0.03,0.99
905,2020-11-30,9015ST,AC,2,LML,2,9015ST,0.17,2.02,406.0,17.4,29.2,35.7,45.4,56.7,,3.69,2.85,0.6,19.71,4.09,62.4,4.01,0.03,0.98
906,2020-11-30,9016ST,AC,3,LML,3,9016ST,0.24,2.16,363.0,16.9,29.2,,,56.8,,3.58,2.86,0.66,19.68,4.12,62.29,4.01,0.03,0.99
907,2020-12-11,9077ST,AC,2,LML,2,9077ST,0.22,1.92,417.0,21.0,32.1,,,56.2,,3.61,2.94,0.71,19.76,4.2,62.69,3.44,0.03,0.9
908,2020-12-11,9072ST,AC,3,LML,3,9072ST,0.31,2.04,392.0,19.8,32.5,,,55.8,,2.52,2.98,0.75,20.1,4.36,62.78,3.41,0.04,0.93
909,2020-12-13,9080ST,AC,3,LML,3,9080ST,0.26,1.62,438.0,19.3,31.5,,,54.1,,3.01,2.78,0.76,19.99,4.23,62.87,3.49,0.04,0.96
910,2020-12-13,9081ST,AC,2,LML,2,9081ST,0.17,1.9,468.0,,31.4,,48.5,56.0,,4.39,2.78,0.68,19.5,4.09,62.97,3.43,0.03,0.89
911,2020-12-14,9085ST,AC,3,LML,3,9085ST,0.16,1.86,452.0,20.8,32.6,,,57.0,,3.46,2.77,0.76,20.02,4.23,62.91,3.47,0.04,0.91
912,2020-12-14,9086ST,AC,2,LML,2,9086ST,0.26,2.07,460.0,20.0,34.2,38.5,52.6,59.8,,4.24,2.91,0.67,19.7,4.01,63.12,3.49,0.03,0.85
913,2020-12-15,9090ST,AC,3,LML,3,9090ST,0.69,3.15,428.0,18.5,31.0,,,53.7,,3.44,3.06,0.77,20.21,4.42,63.76,3.82,0.03,1.03
914,2020-12-15,9091ST,AC,2,LML,2,9091ST,0.18,1.64,453.0,32.5,,,52.5,59.2,,3.85,3.1,0.64,19.88,3.95,64.48,3.7,0.03,0.96
915,2020-12-16,9095ST,AC,3,LML,3,9095ST,0.41,2.51,440.0,20.0,31.4,,,54.1,,3.04,2.97,0.78,20.24,4.51,63.79,3.87,0.03,1.04
916,2020-12-16,9096ST,AC,2,LML,2,9096ST,0.26,2.13,458.0,,32.8,,50.4,58.7,,3.93,2.89,0.67,19.85,4.05,64.3,3.71,0.03,0.96
917,2020-12-17,9102ST,AC,2,LML,2,9102ST,0.19,1.97,455.0,19.4,,,47.3,54.3,,4.8,2.87,0.75,19.73,4.08,62.6,3.66,0.03,0.94
918,2020-12-17,9105ST,AC,3,LML,3,9105ST,0.18,1.83,453.0,19.0,,,,54.3,,3.37,2.95,0.77,20.11,4.57,62.23,3.77,0.03,0.97
919,2020-12-18,9110ST,AC,2,LML,2,9110ST,0.22,1.87,444.0,,29.1,,42.8,53.1,,4.4,2.86,0.67,19.54,4.13,62.34,3.63,0.03,0.95
920,2020-12-18,9111ST,AC,3,LML,3,9111ST,0.37,1.8,467.0,,31.6,,,54.2,,4.4,2.74,0.74,20.25,4.49,62.33,3.78,0.03,0.95
921,2020-12-20,9118ST,AC,2,LML,2,9118ST,0.14,1.7,406.0,,30.0,,45.4,57.2,,3.92,2.91,0.66,19.68,4.36,62.61,3.75,0.03,0.89
922,2020-12-20,9119ST,AC,3,LML,3,9119ST,0.3,2.29,427.0,18.4,29.8,,,53.4,,3.63,2.77,0.69,19.92,4.55,62.54,3.74,0.03,0.88
923,2020-12-21,9125ST,AC,2,LML,2,9125ST,0.07,1.64,383.0,19.4,32.3,38.0,49.1,58.7,,3.86,2.86,0.63,19.74,4.58,62.67,3.66,0.03,0.81
924,2020-12-21,9126ST,AC,3,LML,3,9126ST,0.33,2.12,416.0,19.0,31.6,,,58.2,,3.71,2.82,0.61,19.8,4.7,62.79,3.58,0.03,0.78
925,2020-12-22,9170ST,AC,2,LML,2,9170ST,0.28,2.16,435.0,,34.4,,49.6,59.7,,3.8,2.94,0.61,19.66,4.58,62.76,3.66,0.03,0.81
926,2020-12-22,9171ST,AC,3,LML,3,9171ST,0.39,2.6,436.0,19.2,32.8,,,57.5,,3.67,2.89,0.62,19.68,4.53,62.87,3.68,0.03,0.82
927,2020-12-23,9178ST,AC,2,LML,2,9178ST,0.35,2.93,392.0,,34.3,,48.0,59.5,,3.54,2.99,0.61,19.43,4.41,62.94,3.69,0.03,0.61
928,2020-12-23,9179ST,AC,3,LML,3,9179ST,0.26,1.97,381.0,21.7,34.5,,,59.6,,3.75,2.89,0.62,19.66,4.44,62.9,3.68,0.03,0.85
929,2020-12-25,9125ST,AC,2,LML,2,9125ST,0.37,3.03,383.0,21.1,,,50.8,58.9,,3.46,2.94,0.61,19.48,4.45,62.88,3.68,0.03,0.84
930,2020-12-25,9126ST,AC,3,LML,3,9126ST,0.15,1.78,392.0,19.8,,,,57.8,,3.58,2.88,0.59,19.03,4.26,62.53,3.66,0.03,0.84
931,2020-12-25,9150ST,AC,3,LML,3,9150ST,0.25,1.9,390.0,,33.7,,,56.8,,3.62,2.82,0.6,19.71,4.27,62.9,3.7,0.03,0.81
932,2020-12-27,9152ST,AC,2,LML,2,9152ST,0.25,2.53,412.0,,31.3,,47.5,56.1,,3.88,2.87,0.59,19.58,4.41,62.81,3.68,0.03,0.82
933,2020-12-27,9157ST,AC,3,LML,3,9157ST,0.42,2.57,424.0,18.5,31.8,,,,,3.67,2.91,0.59,19.64,4.38,62.68,3.73,0.03,0.82
934,2020-12-28,9160ST,AC,2,LML,2,9160ST,0.28,2.26,418.0,18.1,30.5,35.1,45.9,56.7,,3.98,2.87,0.59,19.15,4.38,62.52,3.63,0.03,0.82
935,2020-12-28,9161ST,AC,3,LML,3,9161ST,0.36,2.6,421.0,16.9,29.3,,,,,3.73,2.86,0.59,19.59,4.44,62.75,3.68,0.03,0.8
936,2020-12-29,9166ST,AC,2,LML,2,9166ST,0.22,2.08,410.0,,30.7,,45.0,56.6,,4.04,3.01,0.59,19.61,4.38,62.68,3.69,0.03,0.82
937,2020-12-29,9167ST,AC,3,LML,3,9167ST,0.26,2.25,419.0,17.0,29.3,,,,,3.71,2.93,0.63,19.69,4.44,62.8,3.65,0.03,0.83
938,2020-12-30,9172ST,AC,2,LML,2,9172ST,0.34,1.83,408.0,,29.4,,46.0,55.9,,4.12,2.83,0.58,19.4,4.36,62.65,3.66,0.03,0.79
939,2020-12-30,9177ST,AC,3,LML,3,9177ST,0.13,2.02,432.0,17.8,29.3,,,,,4.12,2.89,0.58,19.44,4.4,62.64,3.68,0.03,0.81
940,2020-12-31,9178ST,AC,2,LML,2,9178ST,0.23,2.96,389.0,18.9,,,46.6,59.1,,4.05,2.87,0.59,19.51,4.33,62.7,3.7,0.03,0.83
941,2020-12-31,9179ST,AC,3,LML,3,9179ST,0.16,1.89,382.0,17.2,,,,56.4,,4.13,2.75,0.58,19.63,4.44,62.72,3.63,0.03,0.78
942,2021-01-01,9187ST,AC,2,LML,2,9187ST,0.23,1.6,413.0,,33.0,,48.8,57.9,,4.15,2.82,0.57,19.44,4.37,62.83,3.63,0.03,0.79
943,2021-01-01,9188ST,AC,3,LML,3,9188ST,0.37,3.18,390.0,,28.6,,,55.9,,4.1,2.9,0.57,19.44,4.44,62.71,3.65,0.03,0.81
944,2021-01-03,9197ST,AC,2,LML,2,9197ST,0.3,2.46,426.0,,30.8,,47.9,57.4,,3.99,2.86,0.57,19.51,4.32,63.05,3.62,0.03,0.81
945,2021-01-03,9192ST,AC,3,LML,3,9192ST,0.39,2.96,407.0,21.0,32.8,,,56.3,,3.96,2.98,0.57,19.53,4.41,62.91,3.68,0.03,0.82
946,2021-01-04,9200ST,AC,2,LML,2,9200ST,0.21,2.07,435.0,20.6,35.0,39.4,47.1,57.0,,3.94,2.95,0.58,19.37,4.26,62.94,3.69,0.04,0.87
947,2021-01-04,9201ST,AC,3,LML,3,9201ST,0.15,1.69,414.0,21.9,32.8,,,60.0,,3.85,2.87,0.57,19.37,4.17,63.07,3.69,0.03,0.88
948,2021-01-05,9206ST,AC,2,LML,2,9206ST,0.24,2.5,436.0,,32.3,,49.3,57.9,,3.82,2.86,0.57,19.23,4.29,63.05,3.7,0.03,0.87
949,2021-01-05,9207ST,AC,3,LML,3,9207ST,0.41,2.42,400.0,20.9,31.3,,,59.1,,3.99,2.79,0.57,19.25,4.29,63.05,3.67,0.03,0.88
950,2021-01-07,9211ST,AC,2,LML,2,9211ST,0.28,2.37,421.0,,32.7,,48.6,56.6,,3.99,2.88,0.56,19.05,4.33,62.63,3.66,0.03,0.86
951,2021-01-07,9212ST,AC,3,LML,3,9212ST,0.26,2.39,395.0,20.4,33.2,,,57.2,,3.58,2.85,0.57,19.31,4.29,62.9,3.66,0.03,0.9
952,2021-01-07,9217ST,AC,3,LML,3,9217ST,0.42,2.9,407.0,18.3,,,,57.8,,3.86,2.96,0.58,19.17,4.23,62.61,3.71,0.03,0.91
953,2021-01-08,9216ST,AC,2,LML,2,9216ST,0.39,2.71,380.0,18.9,,,47.9,56.6,,3.74,2.93,0.58,19.31,4.23,62.6,3.76,0.03,0.92
954,2021-01-08,9221ST,AC,2,LML,2,9221ST,0.22,2.51,377.0,,30.7,,49.3,56.0,,3.65,2.93,0.59,19.54,4.29,62.59,3.78,0.03,0.9
955,2021-01-08,9222ST,AC,3,LML,3,9222ST,0.33,2.57,430.0,,31.6,,,57.3,,3.9,2.86,0.59,19.45,4.32,62.84,3.65,0.03,0.88
956,2021-01-10,9272ST,AC,2,LML,2,9272ST,0.24,2.69,407.0,,30.4,,42.1,55.2,,3.73,2.79,0.59,19.72,4.34,62.8,3.78,0.03,0.86
957,2021-01-10,9277ST,AC,3,LML,3,9277ST,0.26,2.53,419.0,17.1,30.0,,,54.9,,3.81,2.87,0.61,19.69,4.34,62.63,3.73,0.03,0.88
958,2021-01-11,9278ST,AC,2,LML,2,9278ST,0.36,2.54,417.0,18.9,30.3,36.2,44.8,56.0,,3.85,3.0,0.6,19.72,4.14,62.31,3.91,0.03,0.92
959,2021-01-11,9279ST,AC,3,LML,3,9279ST,0.37,3.2,378.0,16.0,27.8,,,54.3,,3.59,2.79,0.59,19.64,4.22,62.53,3.84,0.03,0.89
960,2021-01-12,9222ST,AC,2,LML,2,9222ST,0.28,2.63,410.0,,30.9,,48.0,54.8,,3.83,2.89,0.61,19.86,4.11,63.59,4.01,0.03,0.95
961,2021-01-12,9225ST,AC,3,LML,3,9225ST,0.29,2.99,403.0,16.9,29.8,,,54.2,,3.95,2.82,0.59,19.52,4.3,62.68,3.8,0.03,0.9
962,2021-01-13,9251ST,AC,2,LML,2,9251ST,0.3,2.66,414.0,,31.9,,45.9,56.4,,3.81,2.6,0.61,19.83,4.22,62.85,3.86,0.03,0.89
963,2021-01-13,9252ST,AC,3,LML,3,9252ST,0.36,2.69,403.0,17.4,29.1,,,54.5,,3.9,2.84,0.58,19.56,4.26,62.58,3.75,0.03,0.89
964,2021-01-14,9256ST,AC,2,LML,2,9256ST,0.38,3.27,401.0,18.2,,,44.0,54.8,,3.82,2.71,0.6,19.86,4.22,62.85,4.01,0.03,0.93
965,2021-01-14,9257ST,AC,3,LML,3,9257ST,0.38,2.82,411.0,16.4,,,,55.1,,3.83,2.69,0.59,19.72,4.28,62.85,3.92,0.03,0.9
966,2021-01-15,9262ST,AC,2,LML,2,9262ST,,,,,30.2,,42.8,55.4,,,,,,,,,,
967,2021-01-15,9267ST,AC,3,LML,3,9267ST,,,,,27.3,,,54.3,,,,,,,,,,
968,2021-01-17,9270ST,AC,2,LML,2,9270ST,,,,30.3,,,,55.4,,,,,,,,,,
969,2021-01-17,9271ST,AC,3,LML,3,9271ST,,,,18.8,29.1,,,57.6,,,,,,,,,,
970,2021-01-18,9727ST,AC,2,LML,2,9727ST,0.24,2.5,418.0,18.7,30.2,35.6,46.3,58.0,,3.82,2.92,0.61,19.77,4.23,62.79,3.98,0.03,0.95
971,2021-01-18,9728ST,AC,3,LML,3,9728ST,,,,17.4,30.5,,,55.5,,,,,,,,,,
972,2021-01-19,9757ST,AC,2,LML,2,9757ST,,,,,30.4,,,55.2,,,,,,,,,,
973,2021-01-19,9752ST,AC,3,LML,3,9752ST,,,,18.0,30.8,,,55.5,,,,,,,,,,
974,2021-01-20,9761ST,AC,2,LML,2,9761ST,,,,,30.1,,,54.6,,,,,,,,,,
975,2021-01-20,9762ST,AC,3,LML,3,9762ST,,,,16.0,29.1,,,55.1,,,,,,,,,,
976,2021-01-21,9788ST,AC,2,LML,2,9788ST,,,,19.8,,,44.3,54.3,,,,,,,,,,
977,2021-01-21,9789ST,AC,3,LML,3,9789ST,,,,18.3,,,,54.7,,,,,,,,,,
978,2021-01-22,9792ST,AC,2,LML,2,9792ST,,,,,,,,57.3,,,,,,,,,,
979,2021-01-22,9795ST,AC,3,LML,3,9795ST,,,,,,,,55.5,,,,,,,,,,
980,2021-01-24,9202ST,AC,2,LML,2,9202ST,0.26,2.6,409.0,,33.8,,,57.2,,3.34,2.94,0.6,17.73,4.15,63.97,3.94,0.03,0.97
981,2021-01-24,9205ST,AC,3,LML,3,9205ST,,,,,,,,56.5,,,,,,,,,,
982,2021-01-25,9210ST,AC,2,LML,2,9210ST,0.3,2.4,421.0,23.1,33.8,39.2,,57.1,,3.53,3.05,0.61,19.96,3.97,62.78,3.98,0.03,0.96
983,2021-01-25,9211ST,AC,3,LML,3,9211ST,0.28,2.53,379.0,20.0,31.3,,,55.3,,3.47,2.96,0.63,20.24,4.03,62.91,4.04,0.03,0.96
984,2021-01-26,9217ST,AC,2,LML,2,9217ST,,,,,32.2,,,55.1,,3.42,2.82,0.67,19.81,3.88,62.64,4.02,0.04,0.96
985,2021-01-26,9218ST,AC,3,LML,3,9218ST,0.2,2.3,396.0,18.8,30.9,,,55.8,,2.66,2.86,0.66,19.82,3.95,62.57,3.99,0.03,0.96
986,2021-01-27,9227ST,AC,2,LML,2,9227ST,0.19,2.65,408.0,,,,44.6,56.3,,3.44,2.84,0.65,19.88,3.9,62.7,4.06,0.04,0.96
987,2021-01-27,9222ST,AC,3,LML,3,9222ST,0.23,2.85,390.0,18.8,,,,56.7,,3.31,2.88,0.69,19.86,3.3,62.6,3.56,0.03,0.96
988,2021-01-28,9229ST,AC,2,LML,2,9229ST,,,,,,,44.2,54.8,,,,,,,,,,
989,2021-01-28,9270ST,AC,3,LML,3,9270ST,0.23,2.27,404.0,,,,,54.9,,3.44,2.9,0.69,19.97,3.52,62.77,4.0,0.03,0.96
990,2021-01-29,9275ST,AC,2,LML,2,9275ST,,,,,28.8,,45.2,55.2,,,,,,,,,,
991,2021-01-29,9276ST,AC,3,LML,3,9276ST,,,,,28.5,,,54.0,,,,,,,,,,
992,2021-01-31,9260ST,AC,2,LML,2,9260ST,0.21,2.55,395.0,,30.2,,45.5,55.7,,3.82,2.79,0.63,19.7,4.14,62.72,3.87,0.03,0.9
993,2021-01-31,9261ST,AC,3,LML,3,9261ST,,,,,,,,54.8,,,,,,,,,,
994,2021-02-21,9582ST,AC,2,LML,2,9582ST,0.3,2.52,402.0,,30.7,,45.7,58.9,,3.33,2.86,0.62,19.82,4.3,62.66,3.91,0.03,0.91
995,2021-02-22,9590ST,AC,2,LML,2,9590ST,0.19,3.3,387.0,17.4,29.6,34.8,46.5,56.4,,3.31,2.89,0.62,19.7,4.27,62.43,3.84,0.03,0.91
996,2021-02-23,9596ST,AC,2,LML,2,9596ST,0.22,2.24,384.0,,29.7,,45.4,56.8,,3.28,2.91,0.61,19.73,4.27,62.45,3.85,0.03,0.91
997,2021-02-24,9600ST,AC,2,LML,2,9600ST,0.26,2.22,370.0,,28.9,,45.2,56.6,,3.32,3.01,0.61,19.53,4.31,62.25,3.81,0.03,0.92
998,2021-02-25,9606ST,AC,2,LML,2,9606ST,0.24,2.12,413.0,18.4,,,47.6,59.4,,3.47,3.0,0.63,19.83,4.35,62.59,3.86,0.03,0.92
999,2021-02-26,9612ST,AC,2,LML,2,9612ST,0.38,2.29,420.0,,31.4,,46.5,56.6,,3.34,3.02,0.6,19.37,4.39,62.37,3.76,0.03,0.95
1000,2021-02-28,9625ST,AC,2,LML,2,9625ST,0.23,2.13,392.0,,33.2,,46.6,57.3,,3.51,2.96,0.58,20.18,4.39,63.16,3.8,0.05,0.99
1001,2021-03-02,9677ST,AC,2,LML,2,9677ST,0.15,1.97,416.0,,,,47.1,57.1,,3.24,2.97,0.59,19.61,4.51,62.79,3.78,0.03,0.96
1002,2021-03-03,9622ST,AC,2,LML,2,9622ST,0.26,2.9,408.0,,30.7,,48.8,60.5,,3.34,3.0,0.6,19.7,4.37,62.86,3.82,0.03,0.96
1003,2021-03-03,9625ST,AC,3,LML,3,9625ST,0.21,2.6,414.0,17.0,29.7,,,57.4,,6.02,2.74,0.55,18.63,4.15,62.86,3.54,0.03,0.95
1004,2021-03-03,9651ST,AC,2,LML,2,9651ST,0.28,2.99,386.0,21.1,,,50.2,60.1,,3.21,2.97,0.59,19.38,4.29,62.46,3.77,0.03,0.96
1005,2021-03-05,9655ST,AC,2,LML,2,9655ST,0.3,2.77,406.0,,33.3,,49.9,60.0,,5.02,2.97,0.57,19.16,4.16,63.3,3.74,0.03,0.94
1006,2021-03-05,9656ST,AC,3,LML,3,9656ST,0.36,3.19,428.0,,30.1,,,58.7,,5.99,2.85,0.55,18.29,4.08,62.82,3.51,0.03,0.93
1007,2021-03-07,9662ST,AC,2,LML,2,9662ST,0.21,2.71,427.0,,32.7,,49.1,60.5,,3.38,2.92,0.58,20.12,4.52,62.75,3.9,0.03,0.95
1008,2021-03-08,9671ST,AC,2,LML,2,9671ST,0.24,2.65,402.0,18.4,32.1,37.7,50.6,59.3,,3.18,2.66,0.58,19.75,4.34,62.61,3.75,0.03,0.97
1009,2021-03-08,9672ST,AC,3,LML,3,9672ST,0.28,3.61,401.0,17.4,31.4,,,58.0,,3.54,2.7,0.59,19.75,4.3,62.35,3.77,0.03,1.01
1010,2021-03-09,9677ST,AC,2,LML,2,9677ST,0.36,3.37,414.0,,35.0,,50.6,60.9,,2.92,3.0,0.57,19.68,4.36,62.65,3.76,0.02,1.01
1011,2021-03-09,9678ST,AC,3,LML,3,9678ST,0.27,2.3,398.0,18.9,28.9,,,53.1,,3.41,2.92,0.58,19.85,4.33,62.57,3.74,0.02,1.05
1012,2021-03-10,9682ST,AC,2,LML,2,9682ST,0.29,2.73,402.0,,33.7,,49.6,60.6,,3.05,2.85,0.59,19.96,4.24,62.24,3.88,0.03,1.04
1013,2021-03-10,9685ST,AC,3,LML,3,9685ST,0.23,2.24,390.0,19.6,31.0,,,57.1,,3.41,2.83,0.58,20.03,4.23,61.74,3.8,0.04,1.04
1014,2021-03-11,9691ST,AC,2,LML,2,9691ST,0.3,2.26,384.0,17.1,,,46.5,58.8,,3.31,2.82,0.59,19.9,4.23,62.25,3.87,0.03,1.02
1015,2021-03-11,9692ST,AC,3,LML,3,9692ST,0.2,2.69,385.0,16.7,,,,57.9,,4.77,2.85,0.58,19.81,4.21,61.58,3.83,0.04,1.03
1016,2021-03-12,9698ST,AC,2,LML,2,9698ST,0.22,2.12,400.0,,29.4,,50.5,57.0,,3.41,2.83,0.6,19.98,4.11,62.62,3.87,0.03,0.98
1017,2021-03-12,9699ST,AC,3,LML,3,9699ST,0.3,2.45,377.0,,31.4,,,57.4,,3.13,2.82,0.6,20.33,4.24,61.8,3.98,0.04,1.01
1018,2021-03-14,9707ST,AC,2,LML,2,9707ST,0.19,2.11,410.0,,30.0,,46.0,56.4,,3.47,2.73,0.64,20.27,4.29,62.9,3.88,0.03,0.93
1019,2021-03-14,9708ST,AC,3,LML,3,9708ST,0.32,2.79,413.0,17.5,27.7,,,56.2,,3.88,2.71,0.63,20.1,4.35,62.93,3.81,0.03,0.92
1020,2021-03-15,9717ST,AC,2,LML,2,9717ST,0.15,2.21,402.0,19.6,29.6,35.5,48.0,59.8,,3.6,2.77,0.62,20.03,4.37,62.9,3.81,0.03,0.88
1021,2021-03-15,9712ST,AC,3,LML,3,9712ST,0.37,2.68,379.0,19.7,29.7,,,58.5,,3.71,2.66,0.63,20.07,4.34,62.9,3.81,0.03,0.92
1022,2021-03-16,9720ST,AC,2,LML,2,9720ST,0.3,2.36,372.0,,30.7,,47.7,58.4,,3.72,2.81,0.62,19.86,4.33,62.16,3.84,0.03,0.9
1023,2021-03-16,9721ST,AC,3,LML,3,9721ST,0.46,2.77,409.0,17.3,28.8,,,58.5,,3.8,2.69,0.63,20.01,4.36,62.94,3.8,0.03,0.92
1024,2021-03-17,9727ST,AC,2,LML,2,9727ST,0.41,2.9,392.0,,29.8,,47.8,,,,2.92,0.62,19.6,4.23,62.3,3.78,0.03,0.94
1025,2021-03-17,9728ST,AC,3,LML,3,9728ST,0.29,2.7,388.0,17.5,27.9,,,,,3.96,2.79,0.63,19.97,4.34,62.83,3.83,0.03,0.93
1026,2021-03-18,9777ST,AC,2,LML,2,9777ST,0.24,2.5,402.0,17.2,,,45.1,,,3.53,2.88,0.59,19.54,4.43,62.85,3.67,0.03,0.93
1027,2021-03-18,9772ST,AC,3,LML,3,9772ST,0.29,2.4,396.0,16.7,,,,,,3.6,2.83,0.6,19.49,4.46,62.61,3.65,0.03,0.89
1028,2021-03-19,9779ST,AC,2,LML,2,9779ST,0.29,2.51,399.0,,26.9,,45.7,,,,2.8,0.59,19.9,4.47,62.98,3.68,0.03,0.91
1029,2021-03-19,9720ST,AC,3,LML,3,9720ST,0.31,2.4,399.0,,28.1,,,,,,2.85,0.6,19.71,4.52,62.92,3.66,0.03,0.9
1030,2021-03-21,9722ST,AC,2,LML,2,9722ST,0.3,2.61,,,31.3,,49.0,,,3.98,2.82,0.58,19.69,4.3,62.97,3.74,0.03,0.89
1031,2021-03-21,9727ST,AC,3,LML,3,9727ST,3.74,3.19,393.0,17.6,28.4,,,,,3.86,2.76,0.6,19.71,4.45,63.02,3.68,0.03,0.91
1032,2021-03-22,9751ST,AC,2,LML,2,9751ST,0.24,2.09,408.0,20.4,30.4,37.9,49.2,,,3.65,2.9,0.59,19.89,4.24,63.09,3.86,0.03,0.9
1033,2021-03-22,9752ST,AC,3,LML,3,9752ST,0.42,3.44,406.0,17.4,29.3,,,,,3.68,2.77,0.6,19.85,4.41,63.1,3.76,0.03,0.9
1034,2021-03-23,9762ST,AC,2,LML,2,9762ST,0.2,2.45,410.0,,29.0,,46.4,,,3.65,2.91,0.6,19.94,4.25,62.94,3.88,0.03,0.94
1035,2021-03-23,9767ST,AC,3,LML,3,9767ST,0.45,3.3,392.0,17.1,28.8,,,,,3.7,2.85,0.6,19.9,4.26,63.03,3.83,0.03,0.94
1036,2021-03-24,9762ST,AC,2,LML,2,9762ST,0.23,2.21,384.0,,28.9,,46.1,,,3.86,2.81,0.64,19.97,4.31,62.63,3.88,0.03,0.99
1037,2021-03-24,9765ST,AC,3,LML,3,9765ST,0.32,2.8,409.0,18.1,29.4,,,,,3.88,2.77,0.64,19.83,4.17,62.77,3.87,0.03,0.97
1038,2021-03-25,9771ST,AC,2,LML,2,9771ST,0.19,2.09,399.0,19.0,,,45.5,,,3.23,2.83,0.65,19.83,4.26,62.54,3.88,0.03,1.0
1039,2021-03-25,9772ST,AC,3,LML,3,9772ST,0.37,3.26,402.0,16.7,,,,,,3.96,2.88,0.65,19.7,4.34,62.62,3.83,0.04,0.98
1040,2021-03-26,9776ST,AC,2,LML,2,9776ST,0.26,2.11,395.0,,28.6,,45.7,,,3.35,2.87,0.67,19.87,4.22,62.4,3.89,0.04,1.0
1041,2021-03-26,9777ST,AC,3,LML,3,9777ST,0.19,2.14,391.0,,27.9,,,,,3.87,2.87,0.66,19.85,4.31,62.63,3.84,0.04,0.98
1042,2021-03-28,9788ST,AC,2,LML,2,9788ST,0.27,1.8,400.0,,25.6,,44.7,,,3.49,2.91,0.67,19.84,4.25,62.77,3.85,0.04,0.99
1043,2021-03-28,9789ST,AC,3,LML,3,9789ST,0.3,2.64,424.0,16.7,26.5,,,,,3.58,2.94,0.66,19.94,4.29,62.76,3.86,0.04,1.02
1044,2021-03-29,9796ST,AC,2,LML,2,9796ST,0.28,2.47,403.0,17.0,29.0,35.6,46.8,,,3.64,2.93,0.65,19.85,4.26,62.96,3.74,0.04,0.93
1045,2021-03-29,9797ST,AC,3,LML,3,9797ST,0.19,2.1,330.0,16.1,28.2,,,,,3.77,2.9,0.66,19.76,4.29,63.01,3.73,0.04,0.93
1046,2021-03-30,9801ST,AC,2,LML,2,9801ST,0.26,2.38,389.0,,29.3,,45.5,,,3.98,2.93,0.6,20.15,4.24,63.0,3.79,0.04,0.93
1047,2021-03-30,9802ST,AC,3,LML,3,9802ST,0.17,2.07,415.0,16.7,30.0,,,,,3.95,3.01,0.67,20.16,4.32,63.06,3.8,0.04,0.94
1048,2021-03-31,9808ST,AC,2,LML,2,9808ST,0.59,2.21,414.0,,29.4,,46.7,,,3.84,2.91,0.66,20.06,4.25,62.87,3.77,0.04,0.93
1049,2021-03-31,9809ST,AC,3,LML,3,9809ST,0.49,2.45,415.0,15.4,29.8,,,,,3.47,2.98,0.67,20.17,4.3,62.98,3.78,0.04,0.93
1050,2021-04-01,9812ST,AC,2,LML,2,9812ST,0.19,1.86,412.0,16.5,,,43.7,,,3.7,2.89,0.66,20.16,4.32,63.01,3.85,0.09,0.91
1051,2021-04-01,9817ST,AC,3,LML,3,9817ST,0.39,2.72,378.0,14.5,,,,,,3.57,2.93,0.67,20.18,4.32,62.89,3.83,0.04,0.95
1052,2021-04-02,9816ST,AC,2,LML,2,9816ST,0.36,2.05,390.0,,28.7,,45.1,,,3.54,2.89,0.67,20.11,4.3,62.92,3.85,0.04,0.94
1053,2021-04-02,9817ST,AC,3,LML,3,9817ST,0.36,2.82,387.0,,26.3,,,,,3.58,2.89,0.66,20.11,4.38,63.04,3.8,0.04,0.91
1054,2021-04-04,9822ST,AC,2,LML,2,9822ST,0.18,1.98,420.0,,31.2,,48.4,,,3.45,2.9,0.68,19.7,4.09,62.93,3.81,0.03,0.98
1055,2021-04-04,9825ST,AC,3,LML,3,9825ST,0.3,2.53,398.0,18.1,30.9,,,,,4.04,2.71,0.67,19.85,4.18,62.93,3.76,0.04,0.95
1056,2021-04-06,9876ST,AC,2,LML,2,9876ST,0.24,2.6,414.0,,31.3,,46.5,,,4.12,2.93,0.68,19.88,4.09,63.02,3.84,0.03,0.96
1057,2021-04-06,9877ST,AC,3,LML,3,9877ST,0.34,2.49,416.0,16.1,29.7,,,,,4.11,2.95,0.69,19.98,4.08,62.98,3.85,0.04,0.98
1058,2021-04-07,9822ST,AC,2,LML,2,9822ST,1.18,2.6,402.0,,28.8,,,,,3.47,2.86,0.68,20.2,4.18,63.1,3.86,0.03,0.92
1059,2021-04-07,9825ST,AC,3,LML,3,9825ST,0.21,2.12,416.0,17.1,30.3,,,,,3.82,2.84,0.69,20.02,4.11,63.12,3.81,0.03,0.95
1060,2021-04-08,9850ST,AC,2,LML,2,9850ST,0.26,2.01,407.0,,,,,,,3.42,0.66,4.32,20.08,0.93,62.89,3.86,0.96,2.69
1061,2021-04-08,9851ST,AC,3,LML,3,9851ST,0.21,2.03,405.0,14.7,,,,,,3.55,2.81,0.66,20.06,4.4,63.04,3.8,0.03,0.9
1062,2021-04-09,9856ST,AC,2,LML,2,9856ST,0.28,1.79,408.0,,29.7,,,,,3.57,2.86,0.67,19.87,4.29,62.8,3.82,0.03,0.93
1063,2021-04-09,9857ST,AC,3,LML,3,9857ST,0.22,2.15,403.0,,29.6,,,,,3.73,2.8,0.67,19.81,4.33,62.73,3.8,0.03,0.93
1064,2021-04-11,9866ST,AC,2,LML,2,9866ST,0.3,2.12,414.0,,30.4,,,,,3.56,2.87,0.71,19.91,4.18,62.94,3.89,0.04,0.99
1065,2021-04-11,9867ST,AC,3,LML,3,9867ST,0.66,2.95,407.0,15.7,28.3,,,,,3.69,2.86,0.68,19.83,4.26,62.95,3.83,0.03,0.93
1066,2021-04-13,9878ST,AC,2,LML,2,9878ST,0.19,1.78,420.0,,,,,,,3.27,2.92,0.71,19.87,4.13,62.98,3.88,0.03,0.97
1067,2021-04-13,9879ST,AC,3,LML,3,9879ST,0.15,2.62,,,,,,,,3.66,2.9,0.7,19.83,4.18,63.08,3.85,0.03,0.97
